Repository: tjboise/llm_for_low_carbon_concrete_design

# LLM-Based Low-Carbon Concrete Mix Design Optimizer

**Rutgers University CAIT** — Single-objective optimization framework using a Gemini LLM guided by a CatBoost surrogate model to minimize Global Warming Potential (GWP) under compressive strength constraints.

## Overview

This project implements an iterative LLM optimizer that proposes concrete mix designs, evaluates them with a trained CatBoost surrogate (predicting 7/28/56-day strength), and refines proposals based on structured feedback — including domain knowledge injection, RAG retrieval, and few-shot examples.

## Project Structure

```
├── optimizer_core.py          # Core LLM optimizer (single-objective)
├── train_model.py             # CatBoost chained surrogate training
├── app.py                     # Flask web demo (real-time SSE streaming)
├── templates/index.html       # Web UI (Predict + Optimize tabs)
├── data/
│   └── Super_Cleaned_Concrete_Data.csv   # PA concrete database (726 rows, kg/m³)
├── concrete_catboost_optimized.pkl       # Trained surrogate model
└── results/                   # Experiment outputs (trajectory, metrics CSVs)
```

## Model Architecture

**CatBoost Chain Surrogate:**
- Stage 1: Predicts **7-day** strength from raw ingredients
- Stage 2: Predicts **28-day** strength (uses predicted 7d as feature)
- Stage 3: Predicts **56-day** strength (uses predicted 28d as feature)

**Inputs (kg/m³):** PC, FA, SC (slag), FAGG, CAGG, WATER, AEA, WR_HR, WR, ACC

**GWP formula:** `GWP = PC×1.048 + FA×0.328 + SC×0.264 + CAGG×0.0037 + FAGG×0.0026`

## LLM Optimizer

The optimizer runs an iterative loop:
1. LLM proposes a mix design as JSON
2. Surrogate predicts strength; GWP is computed analytically
3. Feasibility is checked (strength ≥ floor, ingredient bounds, derived ratios)
4. Structured feedback is returned to the LLM (with optional RAG and domain knowledge)
5. Repeat until `max_iters` feasible solutions are found

**Experiment modes:**
- `use_knowledge_table` — inject material GWP factors and effect rules
- `rag_mode` — `"dynamic"` retrieves k-NN similar mixes from the dataset
- `rag_format` — `"text"` or `"tabular"` format for retrieved examples
- `use_few_shot` — seed with lowest-GWP, highest-strength, and balanced examples

## Web Demo

```bash
pip install flask python-dotenv google-genai catboost
echo "GEMINI_API_KEY=your_key" > .env
python app.py
```

Open **http://localhost:5000**

- **Predict tab:** Adjust ingredient sliders → instant surrogate prediction (7/28/56d strength + GWP)
- **Optimize tab:** Set strength floor, knowledge mode, RAG mode → live streaming optimization with iteration log

## Notes

- All ingredient quantities are in **kg/m³** (converted from raw lb/yd³ database via factor 0.5933)
- GWP is in **kg CO₂/m³**
- Requires `GEMINI_API_KEY` in `.env` (uses `google-genai` SDK, model `gemini-2.5-flash`)
- Multi-objective optimization is maintained in a separate repository

File: data/Sheet2_Cleaned_Data.csv (part 1 of 8)
PC,PC_TYPE,FA,SS,SF,FAGG,CAGG,WATER,AEA,WR_HR,WR,ACC,FIBER,LATEX,SLUMP,VOID,Category,TOTAL_BINDER,w/b,b/a,SCM%,CAGG%,FAGG%,GWP,7day,28day,56day
50,2,0,250,0,2300,0,284,0,0,3,0,0,0,0,6,6,300,0.946666667,0.130434783,0.833333333,0,1,126.6179,,,7.239498
80,1,0,320,0,1157,2250,200,0.3,45,0,0,0,0,5,5.5,6,400,0.5,0.117405342,0.8,0.660405048,0.339594952,176.762711,22.69551813,34.54747858,37.58381461
90,2,0,360,0,1091,2060,260,5,15,0,0,0,0,4,5.5,6,450,0.577777778,0.142811806,0.8,0.653760711,0.346239289,197.203043,,30.67880918,33.77719149
100,1,0,400,0,1100,2155,250,5,40,0,0,0,0,5,5.5,1,500,0.5,0.153609831,0.8,0.662058372,0.337941628,218.457125,25.40744596,40.56735566,42.67772358
100,1,0,400,0,1250,2000,215,1,0,28,0,0,0,4,5,6,500,0.43,0.153846154,0.8,0.615384615,0.384615385,218.69625,,24.13166,
164,6,109,274,0,1309,1815,217,5,0,30,0,0,0,6,0,1,547,0.396709324,0.175096031,0.700182815,0.580985915,0.419014085,288.112782,36.44820855,47.21111967,
165,1,0,385,0,1350,1850,238,2,0,32,0,0,0,5,5.5,5,550,0.432727273,0.171875,0.7,0.578125,0.421875,282.9263,30.48633047,54.55346258,60.12857516
165,1,0,385,0,1350,1850,238,2,0,32,0,0,0,5,5.5,6,550,0.432727273,0.171875,0.7,0.578125,0.421875,282.9263,36.9042029,56.38534728,58.21475693
165,6,165,220,0,1360,1975,192,14,0,65,0,0,0,7,5.5,4,550,0.349090909,0.164917541,0.7,0.592203898,0.407796102,293.761405,,55.4338704,
170,2,210,0,0,1610,1775,250,0,5,8,0,0,0,8,2.5,6,380,0.657894737,0.11225997,0.552631579,0.52437223,0.47562777,256.191655,,7.3773932,9.0321356
180,2,0,420,0,1209,1710,242,5,109,20,0,0,0,6,7,6,600,0.403333333,0.205549846,0.7,0.585817061,0.414182939,307.114407,35.74267776,51.27760693,57.46353268
180,2,0,420,0,1300,1700,270,1.5,0,20,0,0,0,9,6,5,600,0.45,0.2,0.7,0.566666667,0.433333333,307.4204,24.40236567,41.65559186,46.26413105
180,2,0,420,0,1401,1747,198,4,0,12,0,0,0,9,6.5,4,600,0.33,0.190597205,0.7,0.554955527,0.445044473,307.871278,,58.78548984,
180,6,0,420,0,1159,1970,242,0.9,0,30,0,0,0,9,6,4,600,0.403333333,0.191754554,0.7,0.62959412,0.37040588,307.433657,31.66643359,50.676486,51.33723383
180,6,0,420,0,1285,1740,234,2,0,37,0,0,0,7.25,6,6,600,0.39,0.198347107,0.7,0.575206612,0.424793388,307.443405,43.954095,51.5728048,
180,6,0,420,0,1285,1740,238,1.5,0,40,0,0,0,8,0,6,600,0.396666667,0.198347107,0.7,0.575206612,0.424793388,307.443405,42.11509608,46.39487921,57.26150413
180,6,0,420,0,1285,1740,238,2.5,0,40,0,0,0,8,6.5,4,600,0.396666667,0.198347107,0.7,0.575206612,0.424793388,307.443405,27.77439153,38.85033099,
180,6,0,420,0,1285,1740,239,1.8,0,40,0,0,0,8,6,4,600,0.398333333,0.198347107,0.7,0.575206612,0.424793388,307.443405,45.2640994,,
180,6,0,420,0,1285,1740,239,2.5,0,40,0,0,0,8,6,4,600,0.398333333,0.198347107,0.7,0.575206612,0.424793388,307.443405,40.64034731,56.42567174,
180,6,0,455,0,1340,1750,238,2.5,0,33,0,0,0,8.5,6,4,635,0.37480315,0.205501618,0.716535433,0.566343042,0.433656958,316.89907,34.10751588,49.10505528,59.122567
180,6,0,455,0,1340,1750,257,1.5,5,8,0,0,0,2,6,4,635,0.404724409,0.205501618,0.716535433,0.566343042,0.433656958,316.89907,36.79157275,52.11576715,57.32679542
180,6,120,300,0,1250,1740,234,5,0,39,0,0,0,8,5,4,600,0.39,0.200668896,0.7,0.581939799,0.418060201,314.99835,27.11070976,45.51231076,48.91612724
180,6,120,300,0,1250,1740,234,9,0,39,0,0,0,8,5,4,600,0.39,0.200668896,0.7,0.581939799,0.418060201,314.99835,29.8026001,45.35890235,51.10688617
180,6,120,300,0,1250,1740,238,5,0,18,0,0,0,2,6,4,600,0.396666667,0.200668896,0.7,0.581939799,0.418060201,314.99835,27.59085959,52.21631573,52.82648316
180,6,120,300,0,1250,1740,238,5,0,39,0,0,0,2,6,4,600,0.396666667,0.200668896,0.7,0.581939799,0.418060201,314.99835,24.84905001,,49.30795844
180,6,120,300,0,1250,1740,270,6,0,22,0,0,0,6,6,6,600,0.45,0.200668896,0.7,0.581939799,0.418060201,314.99835,24.84064947,46.59478808,48.03677789
180,6,120,300,0,1250,1750,239,4,45,39,0,0,0,5,4.7,4,600,0.398333333,0.2,0.7,0.583333333,0.416666667,315.0175,29.30273,40.37571456,44.34020156
180,6,120,300,0,1250,1830,239,4,45,39,0,0,0,5,4.7,4,600,0.398333333,0.194805195,0.7,0.594155844,0.405844156,315.1707,31.2160259,44.31492077,47.46008046
180,6,120,300,0,1250,1830,239,4,45,39,0,0,0,5,6,4,600,0.398333333,0.194805195,0.7,0.594155844,0.405844156,315.1707,31.66073792,46.02941776,49.49058728
180,6,120,300,0,1265,1765,238,4,0,37,0,0,0,7,5.5,6,600,0.396666667,0.198019802,0.7,0.582508251,0.417491749,315.09982,26.94026076,,45.93938031
180,6,120,300,0,1280,1830,214,9,0,18,0,0,0,0.5,6,4,600,0.356666667,0.192926045,0.7,0.588424437,0.411575563,315.27789,30.20479443,42.74176637,45.63431803
180,6,120,300,0,1280,1830,238,5,0,18,0,0,0,2,6,4,600,0.396666667,0.192926045,0.7,0.588424437,0.411575563,315.27789,35.87986094,55.44870458,63.39157257
180,6,180,240,0,1116,1970,184,0.4,5,0,0,0,0,6,6,6,600,0.306666667,0.194426442,0.7,0.638366818,0.361633182,318.800018,28.7166754,52.227807,57.4678246
180,6,180,240,0,1116,1970,242,0.9,30,0,0,0,0,9,6,4,600,0.403333333,0.194426442,0.7,0.638366818,0.361633182,318.800018,28.87749769,45.44050693,48.1948284
180,6,180,240,0,1116,1970,242,1.5,30,0,0,0,0,7.5,6,4,600,0.403333333,0.194426442,0.7,0.638366818,0.361633182,318.800018,25.51635763,42.36063936,49.2113495
180,6,180,240,0,1270,1825,209,15,0,46,0,0,0,9,6,4,600,0.348333333,0.193861066,0.7,0.589660743,0.410339257,319.072585,30.67019073,47.66577413,
180,6,180,240,0,1270,1825,210,15,0,46,0,0,0,8,6,4,600,0.35,0.193861066,0.7,0.589660743,0.410339257,319.072585,32.6219472,50.51087549,60.36787947
180,6,180,240,0,1290,1950,209,18,0,71,0,0,0,9,6,4,600,0.348333333,0.185185185,0.7,0.601851852,0.398148148,319.38342,37.12587988,54.17720463,55.44640633
180,6,180,240,0,1310,1760,240,3,0,52,0,0,0,8,6.5,5,600,0.4,0.195439739,0.7,0.573289902,0.426710098,319.09103,19.90259697,35.82867506,50.4696432
180,6,180,240,0,1320,1775,209,14,36,55,0,0,0,7,6,4,600,0.348333333,0.193861066,0.7,0.573505654,0.426494346,319.155485,42.94181887,61.01235804,
180,11,0,420,0,1285,1740,225,3,0,40,0,0,0,2,6,6,600,0.375,0.198347107,0.7,0.575206612,0.424793388,307.443405,36.6801232,50.49262573,
180,11,0,420,0,1285,1740,234,3,0,40,0,0,0,8,6,4,600,0.39,0.198347107,0.7,0.575206612,0.424793388,307.443405,40.38318388,57.95811864,
180,11,0,420,0,1285,1740,238,1.5,0,40,0,0,0,8,0,4,600,0.396666667,0.198347107,0.7,0.575206612,0.424793388,307.443405,32.4570827,,48.56975378
180,11,0,420,0,1285,1740,239,0,0,0,0,0,0,8,6,4,600,0.398333333,0.198347107,0.7,0.575206612,0.424793388,307.443405,44.18392033,54.7443944,
180,11,0,420,0,1285,1740,239,1.8,0,40,0,0,0,8,6,4,600,0.398333333,0.198347107,0.7,0.575206612,0.424793388,307.443405,40.78633582,57.66572975,
180,11,0,420,0,1285,1740,239,2.3,0,48,0,0,0,0,7.2,4,600,0.398333333,0.198347107,0.7,0.575206612,0.424793388,307.443405,38.3693394,61.54722427,
180,11,0,420,0,1285,1740,239,2.3,0,48,0,0,0,0,7.2,6,600,0.398333333,0.198347107,0.7,0.575206612,0.424793388,307.443405,39.300132,66.18395037,
180,11,0,420,0,1285,1740,239,2.5,0,40,0,0,0,8,6,4,600,0.398333333,0.198347107,0.7,0.575206612,0.424793388,307.443405,38.83795578,56.72570256,57.55975473
180,11,0,420,0,1288,1740,239,2.5,0,40,0,0,0,8,6,4,600,0.398333333,0.198150594,0.7,0.574636724,0.425363276,307.454124,51.7451738,74.3944604,
180,11,120,300,0,1200,1830,232,4,0,45,0,0,0,8,6,4,600,0.386666667,0.198019802,0.7,0.603960396,0.396039604,314.99205,35.3011712,45.68927627,51.2625406
180,11,120,300,0,1200,1830,239,8,0,18,0,0,0,8,6,4,600,0.398333333,0.198019802,0.7,0.603960396,0.396039604,314.99205,32.97665211,49.85568124,55.1063693
180,11,120,300,0,1210,1830,228,6,0,33,0,0,0,8,6,4,600,0.38,0.197368421,0.7,0.601973684,0.398026316,315.02778,33.41775259,46.20904715,52.83621397
180,11,120,300,0,1250,1750,239,4,45,39,0,0,0,5,4.7,4,600,0.398333333,0.2,0.7,0.583333333,0.416666667,315.0175,35.57006684,47.89559947,53.00691488
180,11,120,300,0,1250,1830,239,4,45,39,0,0,0,5,4.7,4,600,0.398333333,0.194805195,0.7,0.594155844,0.405844156,315.1707,32.37271261,48.11393353,53.71707516
180,11,120,300,0,1250,1830,240,11,0,18,0,0,0,4,6.5,4,600,0.4,0.194805195,0.7,0.594155844,0.405844156,315.1707,31.28027253,44.46075539,49.01234165
180,11,120,300,0,1265,1765,238,4,0,37,0,0,0,7,5.5,4,600,0.396666667,0.198019802,0.7,0.582508251,0.417491749,315.09982,24.19458837,,44.74516839
180,11,120,300,0,1280,1830,238,5,0,18,0,0,0,2,6,4,600,0.396666667,0.192926045,0.7,0.588424437,0.411575563,315.27789,26.51830769,42.82529904,48.69855172
180,11,180,240,0,1116,1450,242,1.5,0,30,0,0,0,9,6,4,600,0.403333333,0.233826968,0.7,0.565081839,0.434918161,317.804218,24.9590312,43.30196562,53.4688638
180,11,180,240,0,1116,1970,242,0.9,0,30,0,0,0,9,6,4,600,0.403333333,0.194426442,0.7,0.638366818,0.361633182,318.800018,31.3603474,48.54973982,52.27353755
180,11,180,240,0,1116,1970,242,1.5,30,0,0,0,0,7.5,6,4,600,0.403333333,0.194426442,0.7,0.638366818,0.361633182,318.800018,27.42735528,44.62748323,
180,11,180,240,0,1116,1970,242,1.5,30,0,0,0,0,9,6,4,600,0.403333333,0.194426442,0.7,0.638366818,0.361633182,318.800018,29.81561227,47.94544891,54.54032336
180,11,180,240,0,1270,1928,200,15,0,18,0,0,0,8,6,4,600,0.333333333,0.187617261,0.7,0.602876798,0.397123202,319.26983,37.7832848,56.89777569,58.03549317
180,11,180,240,0,1290,1950,209,18,0,71,0,0,0,9,6,4,600,0.348333333,0.185185185,0.7,0.601851852,0.398148148,319.38342,30.19562258,46.59163069,51.97910316
180,11,180,240,0,1290,2060,192,32,0,32,0,0,0,9,6,4,600,0.32,0.179104478,0.7,0.614925373,0.385074627,319.59407,33.9759446,51.4588302,58.54721117
185,11,0,440,0,1265,1960,235,5,0,75,0,0,0,6,1.8,4,625,0.376,0.19379845,0.704,0.607751938,0.392248062,318.313245,43.79321727,56.49872778,
188,6,187,250,0,1265,1800,228,8.5,0,52,0,0,0,9,6,4,625,0.3648,0.203915171,0.6992,0.587275693,0.412724307,332.326845,35.54109732,52.94959765,66.82470336
188,11,187,250,0,1235,1700,200,20,65,40,512,0,0,5,6,4,625,0.32,0.212947189,0.6992,0.579216354,0.420783646,332.028155,40.7825054,66.37355627,
195,6,0,455,0,1145,1870,260,9.8,0,50,0,0,0,6,5.5,5,650,0.4,0.215588723,0.7,0.620232172,0.379767828,332.152135,41.023822,52.56679937,
195,6,0,455,0,1250,1850,242,3,0,35,3,0,0,8,6,5,650,0.372307692,0.209677419,0.7,0.596774194,0.403225806,332.489,41.0755327,54.83632453,56.8128224
195,6,130,325,0,1190,1735,245,6,0,46,0,0,0,8,0,5,650,0.376923077,0.222222222,0.7,0.593162393,0.406837607,340.374395,33.39966897,52.9862306,56.50589437
195,11,0,455,0,1230,1850,238,3.3,0,104,0,0,0,25,6,4,650,0.366153846,0.211038961,0.7,0.600649351,0.399350649,332.41754,51.82011684,61.1541437,
195,11,0,455,0,1250,1850,242,3,0,35,3,0,0,8,6,5,650,0.372307692,0.209677419,0.7,0.596774194,0.403225806,332.489,30.6299713,47.28656233,58.8467766
195,11,0,495,0,1250,1850,242,3,15,35,0,0,0,8,6,4,690,0.350724638,0.222580645,0.717391304,0.596774194,0.403225806,343.049,41.1789541,54.77312257,58.76921055
198,6,198,264,0,1141,1750,250,0,0,40,0,0,0,8,5,4,660,0.378787879,0.228294708,0.7,0.605326877,0.394673123,349.572043,30.4748392,49.32051653,56.9162438
198,6,198,264,0,1186,1750,250,5,0,40,0,24,0,9,6,4,660,0.378787879,0.22479564,0.7,0.596049046,0.403950954,349.732828,35.66977568,53.46797986,
198,6,198,264,0,1345,1550,249,5,0,55,0,0,0,21,5,4,660,0.377272727,0.227979275,0.7,0.535405872,0.464594128,349.917935,32.67409085,49.67036176,58.49354506
198,11,198,264,0,1186,1750,250,0,0,40,0,0,0,8,6,4,660,0.378787879,0.22479564,0.7,0.596049046,0.403950954,349.732828,37.20584865,53.59986424,58.55030192
200,2,300,0,0,1430,1460,297,2.5,0,20,0,0,0,8,4,6,500,0.594,0.173010381,0.6,0.505190311,0.494809689,315.90529,11.07170775,20.77829945,29.25509348
200,11,0,400,0,2000,0,421,20,0,15,0,0,0,15,6,6,600,0.701666667,0.3,0.666666667,0,1,322.346,,7.262480533,
200,11,100,550,0,1260,1380,340,0,0,40,0,0,0,25,1,6,850,0.4,0.321969697,0.764705882,0.522727273,0.477272727,394.74468,49.42502202,76.14879378,81.22154961
200,11,100,550,0,1260,1383,308,0,0,45,0,0,0,9,4,6,850,0.362352941,0.321604238,0.764705882,0.523269012,0.476730988,394.750425,40.64296859,55.44536167,64.40854967
200,11,100,550,0,1260,1400,312,0,0,52,0,0,0,25,1,5,850,0.367058824,0.319548872,0.764705882,0.526315789,0.473684211,394.78298,59.0191456,72.06173327,77.89240197
200,11,200,0,0,2055,0,292,0,0,0,0,0,0,0,30,6,400,0.73,0.194647202,0.5,0,1,282.542515,8.101343,9.387760063,
204,11,204,272,0,1015,1970,264,1.1,40.8,0,0,0,0,7.5,6,4,680,0.388235294,0.227805695,0.7,0.659966499,0.340033501,359.911145,31.4401056,49.0906912,56.5715058
210,6,0,490,0,1010,1970,260,5.6,50,0,0,0,0,5.5,5.5,4,700,0.371428571,0.234899329,0.7,0.661073826,0.338926174,356.82128,38.51585305,,
210,6,0,490,0,1102,1870,260,6,0,50,0,0,0,6,7,4,700,0.371428571,0.235531629,0.7,0.629205922,0.370794078,356.958496,34.9219594,44.23882305,
210,6,175,315,0,1280,1600,245,10,0,55,0,0,0,9,6,6,700,0.35,0.243055556,0.7,0.555555556,0.444444444,368.27744,36.8524922,52.58403627,
210,11,0,490,0,1102,1870,260,7,45,0,0,0,0,5.75,5.5,6,700,0.371428571,0.235531629,0.7,0.629205922,0.370794078,356.958496,56.1233464,70.00939304,
225,6,225,300,0,1390,1650,267,0,19,21,0,0,0,10,0,5,750,0.356,0.246710526,0.7,0.542763158,0.457236842,396.92622,34.36348384,,66.50379062
225,11,0,525,100,1810,985,298,0,20,80,25,0,0,3,3.1,6,750,0.397333333,0.268336315,0.7,0.352415027,0.647584973,382.753405,58.48767452,67.63092563,72.81670933
225,11,225,300,0,1229,1600,254,3.8,20.6,31.9,0,0,0,9,5.5,5,750,0.338666667,0.265111347,0.7,0.565570873,0.434429127,396.255217,29.57162564,44.39650877,52.3312284
225,11,225,300,0,1390,1650,267,0,19,21,0,0,0,10,0,5,750,0.356,0.246710526,0.7,0.542763158,0.457236842,396.92622,33.40000497,67.16984881,80.54894091
225,11,225,300,0,1390,1665,267,0,18.8,22.5,0,0,0,8,3.1,6,750,0.356,0.245499182,0.7,0.545008183,0.454991817,396.954945,25.8036393,,67.29860323
233,11,233,310,0,1225,1600,258,3.9,21.3,32.9,0,0,0,9,4.5,5,776,0.332474227,0.274690265,0.699742268,0.566371681,0.433628319,409.888925,50.20847805,68.58179468,73.79308411
233,11,233,310,0,1370,1601,250,0,23.3,50.4,0,0,0,9,6.5,5,776,0.322164948,0.261191518,0.699742268,0.538875799,0.461124201,410.408925,55.81997696,70.16107776,75.71595607
240,2,0,560,0,1400,1650,264,0,0,100,0,0,0,4,3,6,800,0.33,0.262295082,0.7,0.540983607,0.459016393,407.52195,52.50129915,68.90666236,70.72185157
246,6,0,164,0,1520,1750,250,3.3,8.2,0,0,0,0,3,6,6,410,0.609756098,0.125382263,0.4,0.535168196,0.464831804,309.88621,13.5482034,24.76367967,
248,1,62,0,0,1579,1710,250,3.9,3.1,3.1,0,0,0,3,6,6,310,0.806451613,0.094253573,0.2,0.519914868,0.480085132,289.156417,,8.8252928,10.80562109
250,1,0,250,0,925,2400,200,0,0,0,0,0,0,0,0,1,500,0.4,0.15037594,0.5,0.721804511,0.278195489,335.901025,32.56624973,52.81769202,63.65012607
250,2,0,250,0,1078,2060,260,3.8,17.5,0,0,0,0,4,5.5,6,500,0.52,0.159337157,0.5,0.656469089,0.343530911,335.796594,,39.50326224,45.50136026
250,2,300,0,0,1800,0,411,22,0,0,0,0,0,8,10,6,550,0.747272727,0.305555556,0.545454545,0,1,366.8314,33.7153764,47.3670012,50.49262573
264,11,0,396,0,1527,825,246,3.5,0,38,0,0,0,9.25,6.5,4,660,0.372727273,0.280612245,0.6,0.350765306,0.649234694,388.251846,26.0449559,39.4380272,49.48139427
274,2,140,443,0,1197,1738,279,0,0,40,0,0,0,9,2,5,857,0.325554259,0.291993186,0.680280047,0.592163543,0.407836457,457.629151,55.69350338,60.93296383,80.79991071
274,2,140,443,0,1210,1738,279,0,40,81,0,0,0,9.5,2,6,857,0.325554259,0.290705563,0.680280047,0.589552239,0.410447761,457.6756,54.18596774,66.42978139,72.98693143
274,11,140,443,0,1126,1606,275,13,0,40,0,0,0,9,6,5,857,0.320886814,0.313689605,0.680280047,0.587847731,0.412152269,457.122688,37.29080194,45.2296256,52.10140307
274,11,140,443,0,1300,1606,292,0,0,75,0,0,0,25,2,5,857,0.340723454,0.294907089,0.680280047,0.55264969,0.44735031,457.74439,63.31458108,66.28162613,84.35164297
275,1,0,413,0,1065,1870,255,5.1,0,27.5,0,0,0,5,6,4,688,0.370639535,0.234412266,0.600290698,0.63713799,0.36286201,404.618295,20.79663905,38.06099041,
275,1,0,413,0,1159,1870,254,6.8,0,42,384,0,0,6,6,4,688,0.369186047,0.227137669,0.600290698,0.617365467,0.382634533,404.954157,,44.28027018,
275,1,0,413,0,1159,1870,255,7.5,0,42,384,0,0,5,6,4,688,0.370639535,0.227137669,0.600290698,0.617365467,0.382634533,404.954157,,42.62972652,
275,1,0,413,0,1159,1870,255,7.5,0,55,0,0,0,5,6,4,688,0.370639535,0.227137669,0.600290698,0.617365467,0.382634533,404.954157,,52.1071487,
275,2,0,413,0,1159,1870,255,7,55,0,0,0,0,5,6,4,688,0.370639535,0.227137669,0.600290698,0.617365467,0.382634533,404.954157,35.42966445,53.67639884,53.8480756
275,6,0,413,0,1070,1870,255,2.8,27.5,0,0,0,0,6,6,4,688,0.370639535,0.234013605,0.600290698,0.636054422,0.363945578,404.63616,33.41906588,47.10756376,
275,6,0,413,0,1085,1870,255,5.5,0,34.4,0,0,0,0,6,4,688,0.370639535,0.232825719,0.600290698,0.632825719,0.367174281,404.689755,35.5941985,52.80237033,
275,6,0,413,0,1085,1870,255,5.5,34.4,0,0,0,0,8,6,6,688,0.370639535,0.232825719,0.600290698,0.632825719,0.367174281,404.689755,30.509313,44.4022544,
275,6,0,413,0,1140,1870,255,5.5,34.4,0,0,0,0,8,6,6,688,0.370639535,0.228571429,0.600290698,0.621262458,0.378737542,404.88627,40.56876784,56.59448833,
275,11,0,275,0,1024,2300,215,4.4,80,0,0,0,0,6,5,4,550,0.390909091,0.165463297,0.5,0.691937425,0.308062575,368.863252,45.9535754,53.13561707,
275,11,0,413,0,1065,1870,255,5.1,0,27.5,0,0,0,5,6,4,688,0.370639535,0.234412266,0.600290698,0.63713799,0.36286201,404.618295,45.59196724,60.1912548,70.72106012
275,11,0,413,0,1065,1870,255,5.1,0,27.5,0,0,0,6,6,4,688,0.370639535,0.234412266,0.600290698,0.63713799,0.36286201,404.618295,37.79477607,48.49802519,55.76656993
275,11,0,413,0,1085,1870,255,5.5,0,34.4,0,0,0,8,6,6,688,0.370639535,0.232825719,0.600290698,0.632825719,0.367174281,404.689755,32.4743196,50.32408716,
280,6,105,315,0,1335,1500,238,25,0,89,0,0,0,0,6,4,700,0.34,0.24691358,0.6,0.529100529,0.470899471,418.682455,50.7109598,64.99460427,
280,6,105,315,0,1335,1500,238,25,0,89,0,0,0,21,6,4,700,0.34,0.24691358,0.6,0.529100529,0.470899471,418.682455,43.70318569,58.97777704,
286,1,173,115,0,1475,1740,230,2,20,40,0,0,0,6,5,6,574,0.400696864,0.178538103,0.50174216,0.541213064,0.458786936,395.434275,19.650066,,
286,1,173,115,0,1535,1600,230,2,20,30,0,0,0,6,5,6,574,0.400696864,0.183094099,0.50174216,0.510366826,0.489633174,395.380555,20.4429634,,
288,11,89,466,45,1178,1686,240,0,0,95,0,0,0,25,2,5,843,0.284697509,0.294343575,0.658362989,0.588687151,0.411312849,461.477684,77.81272919,90.5772282,96.61244146
288,11,160,495,35,1212,1606,252,0,0,105,0,0,0,25,2,5,943,0.267232238,0.334634493,0.694591729,0.569907736,0.430092264,492.389966,66.38619402,77.95194763,85.22546483
288,11,160,541,0,1136,1506,330,0,0,41,0,0,0,26,2,5,989,0.333670374,0.374337623,0.708796764,0.57002271,0.42997729,504.070918,46.9877894,70.40584174,73.90033593
290,2,0,435,25,1450,1500,280,0,0,150,0,0,0,4,3,6,725,0.386206897,0.245762712,0.6,0.508474576,0.491525424,426.81335,49.2630602,61.6046806,73.1534036
290,6,105,490,0,1325,1650,238,0,0,82,0,0,0,8,0,6,885,0.268926554,0.297478992,0.672316384,0.554621849,0.445378151,475.613975,64.13315552,78.6519747,84.94874686
291,2,86,470,50,1171,1616,257,0,0,126,0,0,0,27,2,6,847,0.303423849,0.303911015,0.656434475,0.579834948,0.420165052,464.534623,80.32002163,95.83616765,101.4883629
291,2,86,470,50,1225,1752,233,0,0,126,0,0,0,25,2,5,847,0.275088548,0.284514612,0.656434475,0.588511925,0.411488075,464.988005,77.22765201,97.68561632,98.76957944
291,11,86,470,50,1171,1616,257,0,0,126,0,0,0,27,2,5,847,0.303423849,0.303911015,0.656434475,0.579834948,0.420165052,464.534623,74.88463474,90.68907653,100.4570952
291,11,86,470,50,1225,1752,233,0,0,126,0,0,0,25,2,5,847,0.275088548,0.284514612,0.656434475,0.588511925,0.411488075,464.988005,76.27823563,78.37372189,78.72381886
297,6,153,450,0,1284,1601,246,0,0,58.5,0,0,0,9,0,5,900,0.273333333,0.311958406,0.67,0.554939341,0.445060659,487.893647,65.07121271,66.6206185,82.71590535
297,6,153,450,0,1373,1601,246,0,27,58.5,0,0,0,9,2,5,900,0.273333333,0.30262273,0.67,0.538332213,0.461667787,488.211644,70.41848213,102.8468367,108.937208
297,11,153,450,0,1373,1601,246,0,27,58.5,0,0,0,9,2,5,900,0.273333333,0.30262273,0.67,0.538332213,0.461667787,488.211644,54.28286761,77.23960422,84.26399594
300,1,0,200,0,1424,1710,250,6.3,0,0,0,0,0,3,6,6,500,0.5,0.159540523,0.4,0.54562859,0.45437141,375.562602,,35.55188975,
300,1,0,200,0,1424,1710,250,6.3,15,0,0,0,0,3,5.5,6,500,0.5,0.159540523,0.4,0.54562859,0.45437141,375.562602,16.01882573,30.79659467,
300,2,0,200,0,1424,1710,250,6.3,15,0,0,0,0,3,6,6,500,0.5,0.159540523,0.4,0.54562859,0.45437141,375.562602,27.7858828,34.58411616,
300,2,0,300,0,1300,1700,270,1.5,0,20,0,0,0,7,5.5,5,600,0.45,0.2,0.5,0.566666667,0.433333333,401.5004,25.85535,46.28682213,54.71375102
300,2,0,450,0,1038,1750,279,7,0,30,0,0,0,6.5,7,4,750,0.372,0.269010043,0.6,0.6276901,0.3723099,440.260024,47.89559947,55.80159093,62.1217876
300,2,65,483,25,1370,1646,220,0,30,65,0,0,0,27,2,6,848,0.259433962,0.281167109,0.646226415,0.545755968,0.454244032,471.2791,77.7964244,106.0790746,111.0426244
300,2,70,485,70,1220,1756,222,0,0,161,0,0,0,27,2,6,855,0.259649123,0.287298387,0.649122807,0.590053763,0.409946237,473.1218,81.46189448,98.33293703,101.9937791
300,2,125,371,0,1328,1625,230,0,15,50,0,0,0,26,2,6,796,0.288944724,0.269556383,0.623115578,0.550287843,0.449712157,461.200819,57.50069497,90.92379978,97.80843856
300,2,129,367,24,1338,1633,222,0,12,43,0,0,0,10,1.7,5,796,0.278894472,0.267923258,0.623115578,0.549646584,0.450353416,461.507869,69.36810019,101.9864866,107.8115883
300,6,0,450,0,1038,1750,280,2,0,35,0,0,0,8,6,4,750,0.373333333,0.269010043,0.6,0.6276901,0.3723099,440.260024,,41.6443504,
300,6,0,450,0,1112,1700,280,8,0,55,0,0,0,24,6,4,750,0.373333333,0.266714083,0.6,0.60455192,0.39544808,440.428676,42.23615063,60.18742438,67.6720694
300,6,0,450,0,1121,1700,280,8,0,55,0,0,0,24,6,4,750,0.373333333,0.265863169,0.6,0.602623183,0.397376817,440.460833,65.3450879,86.27643013,
300,6,0,450,0,1121,1700,284,5,0,25,0,0,0,24,7.5,6,750,0.378666667,0.265863169,0.6,0.602623183,0.397376817,440.460833,50.04028769,72.03979539,
300,6,0,450,0,1147,1700,283,8,0,75,0,0,0,24,5.5,4,750,0.377333333,0.263435195,0.6,0.597119775,0.402880225,440.553731,35.1977498,57.27247307,
300,6,0,450,0,1245,1600,284,8,25,75,0,0,0,24,6,6,750,0.378666667,0.263620387,0.6,0.562390158,0.437609842,440.712385,57.56894775,72.71208731,
300,6,0,450,0,1481,1500,276,0,0,0,0,0,0,0,0,4,750,0.368,0.251593425,0.6,0.50318685,0.49681315,441.364113,40.1102663,62.5354732,
300,6,120,180,0,1200,1758,233,5,0,40,0,0,0,8,6.5,4,600,0.388333333,0.202839757,0.5,0.594320487,0.405679513,408.93417,20.5463848,42.1959312,48.8838484
300,6,120,180,0,1200,1800,233,10,0,40,0,0,0,5,6.5,6,600,0.388333333,0.2,0.5,0.6,0.4,409.0146,31.90080093,46.5793271,
300,6,120,180,0,1200,1830,232,4,0,45,0,0,0,8,6,4,600,0.386666667,0.198019802,0.5,0.603960396,0.396039604,409.07205,38.57551532,54.74012073,56.49924016
300,6,120,180,0,1200,1830,232,4,0,45,0,0,0,8,6,5,600,0.386666667,0.198019802,0.5,0.603960396,0.396039604,409.07205,31.29589795,45.07404662,50.58279779
300,6,120,180,0,1200,1830,232,4,0,45,0,0,0,8,6.5,4,600,0.386666667,0.198019802,0.5,0.603960396,0.396039604,409.07205,33.98743068,51.28663984,57.11963922
300,6,120,180,0,1200,1830,233,8,0,40,0,0,0,6.75,6.5,4,600,0.388333333,0.198019802,0.5,0.603960396,0.396039604,409.07205,33.74328376,48.66797675,55.53394018
300,6,120,180,0,1200,1830,233,8,0,40,0,0,0,8,6,4,600,0.388333333,0.198019802,0.5,0.603960396,0.396039604,409.07205,35.2592031,47.87070172,53.10845589
300,6,120,180,0,1200,1830,234,4,0,35,0,0,0,1,3.5,6,600,0.39,0.198019802,0.5,0.603960396,0.396039604,409.07205,35.41086056,53.85765166,
300,6,120,180,0,1200,1830,234,4,0,40,0,0,0,6,6.5,4,600,0.39,0.198019802,0.5,0.603960396,0.396039604,409.07205,38.9209202,60.16827227,66.0862746
300,6,120,180,0,1210,1873,229,5,0,30,0,0,0,8,6,4,600,0.381666667,0.194615634,0.5,0.607525138,0.392474862,409.190125,38.77935552,57.6746674,64.61387156
300,6,120,180,0,1210,1900,228,2.3,0,35,0,0,0,8,5.5,4,600,0.38,0.192926045,0.5,0.610932476,0.389067524,409.24183,38.27970752,53.69435636,59.39660449
300,6,120,180,0,1210,1900,228,5,0,30,0,0,0,8,6,4,600,0.38,0.192926045,0.5,0.610932476,0.389067524,409.24183,38.39519475,53.31732272,59.09455704
300,6,120,180,0,1210,1900,232,4,45,45,0,0,0,8,5.5,4,600,0.386666667,0.192926045,0.5,0.610932476,0.389067524,409.24183,38.14772211,52.86672143,59.86030632
300,6,120,180,0,1210,1900,232,4,45,45,0,0,0,8,6,4,600,0.386666667,0.192926045,0.5,0.610932476,0.389067524,409.24183,35.7665675,51.0384609,54.89090805
300,6,120,180,0,1210,1950,228,2.3,0,35,0,0,0,8,5.5,4,600,0.38,0.189873418,0.5,0.617088608,0.382911392,409.33758,32.27808412,44.93792422,48.88650023
300,6,120,180,0,1210,1973,228,2.3,0,35,0,0,0,8,5.5,4,600,0.38,0.188501414,0.5,0.619855482,0.380144518,409.381625,39.3346058,57.52815375,60.72272588
300,6,120,180,0,1238,1740,242,2.5,0,42,0,0,0,24.25,6.5,4,600,0.403333333,0.201477502,0.5,0.584284755,0.415715245,409.035474,,54.34495417,
300,6,120,180,0,1255,1860,235,0,0,36,0,0,0,7,7.4,4,600,0.391666667,0.192616372,0.5,0.597110754,0.402889246,409.326015,23.7524482,38.4727608,43.25312773
300,6,120,180,0,1255,1860,235,1.8,0,36,0,0,0,7,6,6,600,0.391666667,0.192616372,0.5,0.597110754,0.402889246,409.326015,39.11627173,58.40627804,
300,6,120,180,0,1255,1860,235,1.8,0,36,0,0,0,7,7.4,4,600,0.391666667,0.192616372,0.5,0.597110754,0.402889246,409.326015,30.58975187,45.57691721,48.03185306
300,6,150,150,0,1231,1720,242,1.2,0,36,0,0,0,7,6,5,600,0.403333333,0.203320908,0.5,0.58285327,0.41714673,410.892163,41.8684301,60.23721987,
300,6,150,150,0,1231,1720,242,1.2,0,36,0,0,0,7,7.8,5,600,0.403333333,0.203320908,0.5,0.58285327,0.41714673,410.892163,34.78141237,53.27351227,61.1565212
300,6,150,150,0,1231,1720,242,1.2,0,36,0,0,0,7,7.8,6,600,0.403333333,0.203320908,0.5,0.58285327,0.41714673,410.892163,38.55590349,53.86941652,57.1920342
300,6,150,150,0,1406,1750,259,0,0,42.5,0,0,0,8,2,5,600,0.431666667,0.190114068,0.5,0.554499366,0.445500634,411.574888,41.37485522,59.41171477,
300,11,0,450,0,1038,1750,279,7,0,30,0,0,0,6.5,7,5,750,0.372,0.269010043,0.6,0.6276901,0.3723099,440.260024,34.91046813,,56.56001453
300,11,0,450,0,1112,1700,250,2.8,0,50,0,0,0,19,7,6,750,0.333333333,0.266714083,0.6,0.60455192,0.39544808,440.428676,56.23497585,80.02518107,
300,11,0,450,0,1112,1700,280,2.5,0,50,0,0,0,24,6,5,750,0.373333333,0.266714083,0.6,0.60455192,0.39544808,440.428676,58.5537493,78.58111189,
300,11,0,450,0,1121,1700,283,5,0,75,0,0,0,24,6,5,750,0.377333333,0.265863169,0.6,0.602623183,0.397376817,440.460833,53.53493858,65.65152168,
300,11,0,450,0,1121,1700,283,5,0,75,0,0,0,24,6,6,750,0.377333333,0.265863169,0.6,0.602623183,0.397376817,440.460833,53.78069499,73.12937641,
300,11,0,450,0,1240,1700,284,8,25,75,0,0,0,24,6,6,750,0.378666667,0.255102041,0.6,0.578231293,0.421768707,440.88602,53.26648983,73.4467443,
300,11,100,450,0,1260,1380,340,0,0,40,0,0,0,25,1,6,850,0.4,0.321969697,0.647058824,0.522727273,0.477272727,473.14468,51.27821051,,88.7010874
300,11,100,450,0,1260,1400,340,0,0,40,0,0,0,25,1,6,850,0.4,0.319548872,0.647058824,0.526315789,0.473684211,473.18298,43.48100839,73.06247271,81.90086918
300,11,120,180,0,1180,1830,239,7,0,38,0,0,0,4.75,6,6,600,0.398333333,0.199335548,0.5,0.607973422,0.392026578,409.00059,45.9535754,61.1565212,
300,11,120,180,0,1180,1940,238,9,0,37,0,0,0,5.75,6,6,600,0.396666667,0.192307692,0.5,0.621794872,0.378205128,409.21124,31.0953676,42.17294867,
300,11,120,180,0,1200,1830,220,12,0,37,0,0,0,7,6,4,600,0.366666667,0.198019802,0.5,0.603960396,0.396039604,409.07205,34.42365629,51.78460786,52.49815417
300,11,120,180,0,1200,1830,232,4,0,45,0,0,0,8,6,4,600,0.386666667,0.198019802,0.5,0.603960396,0.396039604,409.07205,30.43671492,45.7752223,50.09367438
300,11,120,180,0,1200,1830,232,4,0,45,0,0,0,8,6,5,600,0.386666667,0.198019802,0.5,0.603960396,0.396039604,409.07205,44.17242907,57.03345472,57.398877
300,11,120,180,0,1200,1830,232,4,0,45,0,0,0,8,6,6,600,0.386666667,0.198019802,0.5,0.603960396,0.396039604,409.07205,35.93204174,55.32661858,61.2599426
300,11,120,180,0,1200,1830,232,4,45,45,0,0,0,8,6,4,600,0.386666667,0.198019802,0.5,0.603960396,0.396039604,409.07205,33.2499801,47.50817962,50.5684239
300,11,120,180,0,1200,1830,233,4,0,36,0,0,0,5.75,0,4,600,0.388333333,0.198019802,0.5,0.603960396,0.396039604,409.07205,38.20846167,62.06816169,
300,11,120,180,0,1200,1830,233,8,0,40,0,0,0,6.75,6,4,600,0.388333333,0.198019802,0.5,0.603960396,0.396039604,409.07205,36.53566156,56.87629797,62.72261669
300,11,120,180,0,1200,1830,233,8,0,40,0,0,0,8,6,4,600,0.388333333,0.198019802,0.5,0.603960396,0.396039604,409.07205,33.74960828,51.77740904,59.8075872
300,11,120,180,0,1210,1830,228,6,0,33,0,0,0,8,6,4,600,0.38,0.197368421,0.5,0.601973684,0.398026316,409.10778,34.61935604,52.59388592,58.01448057
300,11,120,180,0,1210,1873,228,2.3,0,35,0,0,0,8,5.5,4,600,0.38,0.194615634,0.5,0.607525138,0.392474862,409.190125,39.80175053,58.10445355,63.42591478
300,11,120,180,0,1210,1873,228,5,0,30,0,0,0,8,6,4,600,0.38,0.194615634,0.5,0.607525138,0.392474862,409.190125,39.7138176,59.90469134,66.09704766
300,11,120,180,0,1210,1873,228,5,0,40,0,0,0,8,6,4,600,0.38,0.194615634,0.5,0.607525138,0.392474862,409.190125,37.1972302,56.39051835,60.13092565
300,11,120,180,0,1210,1900,220,7,0,40,0,0,0,6.75,6,4,600,0.366666667,0.192926045,0.5,0.610932476,0.389067524,409.24183,47.3670012,65.4312724,67.9823336
300,11,120,180,0,1210,1900,228,2.3,0,35,0,0,0,8,5.5,4,600,0.38,0.192926045,0.5,0.610932476,0.389067524,409.24183,40.34034144,55.98245348,61.02012486
300,11,120,180,0,1210,1900,228,6,0,33,0,0,0,8,6,4,600,0.38,0.192926045,0.5,0.610932476,0.389067524,409.24183,34.46395034,53.3309686,60.93818713
300,11,120,180,0,1210,1900,232,4,45,45,0,0,0,8,6,4,600,0.386666667,0.192926045,0.5,0.610932476,0.389067524,409.24183,39.0932892,60.99564347,67.47671787
300,11,120,180,0,1210,1950,228,2.3,0,35,0,0,0,8,5.5,4,600,0.38,0.189873418,0.5,0.617088608,0.382911392,409.33758,38.147941,51.175997,56.30569844
300,11,120,180,0,1238,1740,242,2.5,0,4.2,0,0,0,24.25,6.4,4,600,0.403333333,0.201477502,0.5,0.584284755,0.415715245,409.035474,,56.05022016,
300,11,120,180,0,1238,1740,242,2.5,0,42,0,0,0,24.25,6.4,4,600,0.403333333,0.201477502,0.5,0.584284755,0.415715245,409.035474,,59.03446729,
300,11,120,180,0,1238,1740,242,2.5,0,42,0,0,0,24.25,6.4,5,600,0.403333333,0.201477502,0.5,0.584284755,0.415715245,409.035474,,57.38011392,
300,11,120,180,0,1238,1740,242,2.5,0,42,0,0,0,24.25,6.4,6,600,0.403333333,0.201477502,0.5,0.584284755,0.415715245,409.035474,,57.48049446,
300,11,120,180,0,1250,1750,239,5,45,39,0,0,0,5,4.7,4,600,0.398333333,0.2,0.5,0.583333333,0.416666667,409.0975,34.17732532,51.9175428,62.25106435
300,11,120,180,0,1255,1860,234,1.8,0,36,0,0,0,7,0,5,600,0.39,0.192616372,0.5,0.597110754,0.402889246,409.326015,33.1293218,52.37719347,61.7425758
300,11,120,180,0,1255,1860,235,0,0,36,0,0,0,7,7.4,5,600,0.391666667,0.192616372,0.5,0.597110754,0.402889246,409.326015,30.9229986,40.8169792,45.0227828
300,11,120,180,0,1255,1860,235,0,0,36,0,0,0,7,7.4,6,600,0.391666667,0.192616372,0.5,0.597110754,0.402889246,409.326015,27.923778,38.1280228,
300,11,150,150,0,1231,1720,242,1.2,0,36,0,0,0,7,6,4,600,0.403333333,0.203320908,0.5,0.58285327,0.41714673,410.892163,37.27192343,59.41367909,
300,11,150,150,0,1231,1720,242,1.2,0,36,0,0,0,7,6,6,600,0.403333333,0.203320908,0.5,0.58285327,0.41714673,410.892163,35.96306816,52.17494717,
300,11,150,150,0,1231,1720,242,1.2,0,36,0,0,0,7,6.5,5,600,0.403333333,0.203320908,0.5,0.58285327,0.41714673,410.892163,39.5069748,55.847556,63.77653
300,11,150,150,0,1231,1720,242,1.2,0,36,0,0,0,7,7.8,6,600,0.403333333,0.203320908,0.5,0.58285327,0.41714673,410.892163,39.17701129,54.5539677,
300,11,180,0,0,1210,1873,229,4,0,40,0,0,0,4,3,4,480,0.477083333,0.155692507,0.375,0.607525138,0.392474862,381.350125,40.42627613,63.1904754,69.6715498
300,11,180,420,0,1460,1515,242,0,31.5,54,0,0,0,9,2,5,900,0.268888889,0.302521008,0.666666667,0.509243697,0.490756303,492.437805,66.3183508,95.62835127,105.0702745
303,6,182,121,0,1174,1835,242,1,0,39,0,0,0,7.5,4.8,4,606,0.399339934,0.201395813,0.5,0.609837155,0.390162845,416.892727,41.05111376,57.87928608,63.52460608
303,11,182,121,0,1174,1835,242,1,0,39,0,0,0,7.5,4.8,4,606,0.399339934,0.201395813,0.5,0.609837155,0.390162845,416.892727,33.26338658,47.72093221,55.54878307
310,6,0,310,0,1260,1840,250,1.6,0,31.3,0,0,0,8.75,4.3,4,620,0.403225806,0.2,0.5,0.593548387,0.406451613,414.74558,40.94338313,60.99564347,
310,6,0,310,0,1378,1825,238,4,0,34.1,0,0,0,8.5,5.6,6,620,0.383870968,0.19356853,0.5,0.569778333,0.430221667,415.138469,33.22584844,49.81693925,
310,6,110,200,0,1121,1720,246,1.2,0,40.3,0,0,0,7,7.8,4,620,0.396774194,0.218233017,0.5,0.605420627,0.394579373,421.059133,37.96944332,51.40618143,61.2599426
310,6,110,200,0,1121,1720,246,1.2,0,40.3,0,0,0,8.25,7.8,4,620,0.396774194,0.218233017,0.5,0.605420627,0.394579373,421.059133,46.06848807,63.21345793,
310,6,110,200,0,1211,1720,246,1.2,0,40.3,0,0,0,7,6,4,620,0.396774194,0.2115319,0.5,0.586830433,0.413169567,421.380703,37.29634238,54.77503778,55.3649228
310,6,110,200,0,1211,1720,246,1.2,0,40.3,0,0,0,7,6,6,620,0.396774194,0.2115319,0.5,0.586830433,0.413169567,421.380703,45.47668783,69.19657744,
310,6,110,200,0,1211,1720,246,1.2,0,40.3,0,0,0,8.25,6.5,4,620,0.396774194,0.2115319,0.5,0.586830433,0.413169567,421.380703,41.59076903,58.2261474,69.5681284
310,6,110,200,0,1211,1720,246,1.2,0,40.3,0,0,0,8.25,7.8,4,620,0.396774194,0.2115319,0.5,0.586830433,0.413169567,421.380703,41.35366524,58.74221463,66.62459625
310,6,110,200,0,1252,1720,213,2.5,0,31,512,0,0,8,5.5,4,620,0.343548387,0.208613728,0.5,0.578734859,0.421265141,421.527196,45.66342092,63.26708384,68.66491484
310,6,200,110,0,1211,1720,246,1.2,0,40.3,0,0,0,6,6,4,620,0.396774194,0.2115319,0.5,0.586830433,0.413169567,427.140703,43.8161998,57.68615867,
310,11,110,200,0,1211,1720,246,1.2,0,40.3,0,0,0,7,6,4,620,0.396774194,0.2115319,0.5,0.586830433,0.413169567,421.380703,44.6780448,,
310,11,110,200,0,1211,1720,246,1.2,0,40.3,0,0,0,8.25,6.5,4,620,0.396774194,0.2115319,0.5,0.586830433,0.413169567,421.380703,46.85851265,65.60938703,
310,11,110,200,0,1211,1720,246,1.2,0,40.3,0,0,0,8.25,6.5,6,620,0.396774194,0.2115319,0.5,0.586830433,0.413169567,421.380703,49.18836697,69.49535038,72.61331407
310,11,110,200,0,1211,1720,260,1.2,0,40.3,0,0,0,7,6.5,4,620,0.419354839,0.2115319,0.5,0.586830433,0.413169567,421.380703,44.13508245,61.54722427,
315,6,150,210,0,1550,1650,280,0,0,28,0,0,0,0,2,5,675,0.414814815,0.2109375,0.533333333,0.515625,0.484375,443.4579,41.29405211,,66.63158744
315,11,150,210,0,1550,1650,280,0,0,28,0,0,0,0,2,5,675,0.414814815,0.2109375,0.533333333,0.515625,0.484375,443.4579,28.1409454,38.29177335,48.98002208
315,11,150,210,0,1550,1650,280,0,0,28,0,0,0,8,3,5,675,0.414814815,0.2109375,0.533333333,0.515625,0.484375,443.4579,28.94738468,,51.32765778
320,2,0,465,15,1375,1500,280,0,0,80,0,0,0,6,5,6,785,0.356687898,0.273043478,0.592356688,0.52173913,0.47826087,465.905375,48.40527094,67.28902718,74.56806061
320,2,0,465,15,1450,1460,283,0,0,115,0,0,0,6,4,6,785,0.360509554,0.26975945,0.592356688,0.501718213,0.498281787,466.09675,58.73148343,73.80990466,79.09085269
320,2,0,480,0,1375,1500,280,0,0,90,0,0,0,4,3,6,800,0.35,0.27826087,0.6,0.52173913,0.47826087,469.865375,51.6245155,64.11437324,69.15807162
320,6,110,210,0,1257,1700,255,2.6,0,41.6,0,0,0,8,7.5,4,640,0.3984375,0.216435577,0.5,0.574907,0.425093,434.626761,38.94409111,55.1130065,
320,6,115,350,0,1225,1824,275,0,0,78.5,0,0,0,8,0,4,785,0.350318471,0.257461463,0.592356688,0.598228928,0.401771072,473.349885,56.09043959,72.02467203,78.35983134
320,6,128,192,0,1230,1850,237,1.9,0,38.4,0,0,0,6.5,7.4,4,640,0.3703125,0.207792208,0.5,0.600649351,0.399350649,435.96954,35.55780949,54.2325107,61.5012592
320,6,200,280,0,1340,1650,263,0,24,72,0,0,0,8,0,6,800,0.32875,0.267558528,0.6,0.551839465,0.448160535,482.82757,37.00023706,,64.37662948
320,11,0,320,0,1280,1700,255,1.9,0,41.6,0,0,0,8.25,8.2,4,640,0.3984375,0.214765101,0.5,0.570469799,0.429530201,427.66894,48.53049195,67.71072184,
320,11,110,210,0,1257,1700,255,2.6,0,41.6,0,0,0,7,7.5,4,640,0.3984375,0.216435577,0.5,0.574907,0.425093,434.626761,45.82429865,66.30460867,
320,11,110,210,0,1257,1700,255,2.6,0,41.6,0,0,0,7,7.5,6,640,0.3984375,0.216435577,0.5,0.574907,0.425093,434.626761,38.76866092,59.71436723,64.23618067
324,11,0,216,0,1320,1700,267,2.2,21.6,37.8,0,0,0,7,5.4,6,540,0.494444444,0.178807947,0.4,0.562913907,0.437086093,404.54786,31.2504997,44.81594,50.84502458
325,2,0,0,0,1330,1750,315,3,0,0,0,0,0,4,7.5,6,325,0.969230769,0.105519481,0,0.568181818,0.431818182,348.70334,,7.928974,9.5147688
325,3,0,350,25,1234,1800,237,7,0,6,0,0,0,7.75,6.2,4,675,0.351111111,0.222478576,0.518518519,0.593276203,0.406723797,440.856082,,70.67659366,
325,6,0,325,0,1154,1870,260,4.6,0,50,0,0,0,6,6,5,650,0.4,0.21494709,0.5,0.618386243,0.381613757,434.104292,37.38568697,54.37296701,
325,6,130,195,0,1062,1970,208,2.6,0,33,0,0,0,6.75,4.5,4,650,0.32,0.214379947,0.5,0.649736148,0.350263852,442.287076,35.11313229,50.52709953,58.04749516
325,6,130,195,0,1150,1900,234,3,0,39,0,0,0,8,6,4,650,0.36,0.213114754,0.5,0.62295082,0.37704918,442.46745,39.3690796,51.07868033,55.85904727
325,6,130,195,0,1155,1830,225,9,0,50,0,0,0,6,6,6,650,0.346153846,0.217755444,0.5,0.613065327,0.386934673,442.351265,39.4035534,59.59370893,
325,6,130,195,0,1155,1830,232,8.5,0,50,0,0,0,0,6,6,650,0.356923077,0.217755444,0.5,0.613065327,0.386934673,442.351265,33.15172977,54.3996564,61.65854591
325,6,130,195,0,1155,1830,232,8.5,0,50,0,0,0,8,6,4,650,0.356923077,0.217755444,0.5,0.613065327,0.386934673,442.351265,37.41347495,55.28448393,58.83528533
325,6,130,195,0,1179,1850,250,0.3,32.5,0,0,0,0,6.5,6.8,4,650,0.384615385,0.214592275,0.5,0.610762628,0.389237372,442.475317,31.38456448,,
325,6,130,195,0,1300,1750,234,3,0,42,0,0,0,8.25,2,6,650,0.36,0.213114754,0.5,0.573770492,0.426229508,442.71615,46.2638396,73.03849093,78.1176308
325,6,130,195,0,1300,1750,234,3,0,42,0,0,0,9,4.5,4,650,0.36,0.213114754,0.5,0.573770492,0.426229508,442.71615,45.13769547,71.59059133,
325,11,130,195,0,1150,1750,234,3,0,39,0,0,0,8,6,6,650,0.36,0.224137931,0.5,0.603448276,0.396551724,442.1802,32.0778709,48.18288113,
325,11,130,195,0,1150,1900,234,3,0,39,0,0,0,8,6,4,650,0.36,0.213114754,0.5,0.62295082,0.37704918,442.46745,38.27660488,50.62115555,55.21697274
325,11,130,195,0,1155,1830,232,8.5,0,50,0,0,0,8,6,4,650,0.356923077,0.217755444,0.5,0.613065327,0.386934673,442.351265,38.06505066,49.33861304,52.97091438
325,11,130,195,0,1155,1830,232,8.5,0,50,0,0,0,8,6,5,650,0.356923077,0.217755444,0.5,0.613065327,0.386934673,442.351265,32.8880052,57.82405387,62.6044208
325,11,130,195,0,1270,1830,233,9,0,50,0,0,0,6,6,6,650,0.358461538,0.209677419,0.5,0.590322581,0.409677419,442.76216,30.854051,47.7806868,
325,11,130,195,0,1300,1750,234,3,0,42,0,0,0,9,4.5,4,650,0.36,0.213114754,0.5,0.573770492,0.426229508,442.71615,40.7825054,61.3806009,67.9823336
329,7,0,329,0,1390,1700,263,6,0,79,0,0,0,3,5.5,1,658,0.399696049,0.212944984,0.5,0.550161812,0.449838188,439.86997,32.20103639,43.56210267,
330,6,0,220,0,1200,2070,220,1.9,0,27.5,128,0,0,7.5,5,6,550,0.4,0.168195719,0.4,0.633027523,0.366972477,412.17165,32.40996851,42.43494955,44.65924091
330,6,0,220,0,1380,1700,275,2.5,0,14,0,0,0,8,6,6,550,0.5,0.178571429,0.4,0.551948052,0.448051948,412.10624,15.0305768,23.39621893,
330,11,0,220,0,1120,2210,220,2.2,15,27.5,0,0,0,7,6,4,550,0.4,0.165165165,0.4,0.663663664,0.336336336,412.15391,41.50153037,50.33415315,54.99615761
330,11,0,220,0,1200,2070,220,1.9,27.5,0,0,0,0,6,6,4,550,0.4,0.168195719,0.4,0.633027523,0.366972477,412.17165,30.88341757,46.33110555,49.6767458
330,11,0,220,0,1200,2070,220,2.2,15,27.5,0,0,0,7,6,4,550,0.4,0.168195719,0.4,0.633027523,0.366972477,412.17165,44.93413589,55.5545287,58.28197297
330,11,0,220,0,1200,2119,220,5.5,0,19.2,0,0,0,3,5.5,6,550,0.4,0.165712564,0.4,0.638445315,0.361554685,412.265485,55.18106253,63.8799514,
336,6,0,224,0,1496,1710,238,0,0,40,0,0,0,8,6.5,6,560,0.425,0.174672489,0.4,0.533374922,0.466625078,419.883858,28.7511492,39.33230755,
336,6,112,112,0,1270,1725,246,1.4,0,21.3,0,0,0,7.5,6,6,560,0.439285714,0.186978297,0.4,0.575959933,0.424040067,426.273085,46.7809466,63.86846013,
336,6,112,112,0,1270,1725,254,1.5,0,21.3,0,0,0,8.5,4,6,560,0.453571429,0.186978297,0.4,0.575959933,0.424040067,426.273085,33.7498502,45.89611907,
