Repository: tjboise/llm_for_low_carbon_concrete_design

# LLM-Based Low-Carbon Concrete Mix Design Optimizer

**Rutgers University CAIT** — Single-objective optimization framework using a Gemini LLM guided by a CatBoost surrogate model to minimize Global Warming Potential (GWP) under compressive strength constraints.

## Overview

This project implements an iterative LLM optimizer that proposes concrete mix designs, evaluates them with a trained CatBoost surrogate (predicting 7/28/56-day strength), and refines proposals based on structured feedback — including domain knowledge injection, RAG retrieval, and few-shot examples.

## Project Structure

```
├── optimizer_core.py          # Core LLM optimizer (single-objective)
├── train_model.py             # CatBoost chained surrogate training
├── app.py                     # Flask web demo (real-time SSE streaming)
├── templates/index.html       # Web UI (Predict + Optimize tabs)
├── data/
│   └── Super_Cleaned_Concrete_Data.csv   # PA concrete database (726 rows, kg/m³)
├── concrete_catboost_optimized.pkl       # Trained surrogate model
└── results/                   # Experiment outputs (trajectory, metrics CSVs)
```

## Model Architecture

**CatBoost Chain Surrogate:**
- Stage 1: Predicts **7-day** strength from raw ingredients
- Stage 2: Predicts **28-day** strength (uses predicted 7d as feature)
- Stage 3: Predicts **56-day** strength (uses predicted 28d as feature)

**Inputs (kg/m³):** PC, FA, SC (slag), FAGG, CAGG, WATER, AEA, WR_HR, WR, ACC

**GWP formula:** `GWP = PC×1.048 + FA×0.328 + SC×0.264 + CAGG×0.0037 + FAGG×0.0026`

## LLM Optimizer

The optimizer runs an iterative loop:
1. LLM proposes a mix design as JSON
2. Surrogate predicts strength; GWP is computed analytically
3. Feasibility is checked (strength ≥ floor, ingredient bounds, derived ratios)
4. Structured feedback is returned to the LLM (with optional RAG and domain knowledge)
5. Repeat until `max_iters` feasible solutions are found

**Experiment modes:**
- `use_knowledge_table` — inject material GWP factors and effect rules
- `rag_mode` — `"dynamic"` retrieves k-NN similar mixes from the dataset
- `rag_format` — `"text"` or `"tabular"` format for retrieved examples
- `use_few_shot` — seed with lowest-GWP, highest-strength, and balanced examples

## Web Demo

```bash
pip install flask python-dotenv google-genai catboost
echo "GEMINI_API_KEY=your_key" > .env
python app.py
```

Open **http://localhost:5000**

- **Predict tab:** Adjust ingredient sliders → instant surrogate prediction (7/28/56d strength + GWP)
- **Optimize tab:** Set strength floor, knowledge mode, RAG mode → live streaming optimization with iteration log

## Notes

- All ingredient quantities are in **kg/m³** (converted from raw lb/yd³ database via factor 0.5933)
- GWP is in **kg CO₂/m³**
- Requires `GEMINI_API_KEY` in `.env` (uses `google-genai` SDK, model `gemini-2.5-flash`)
- Multi-objective optimization is maintained in a separate repository

File: Concrete_Mix_Pivoted_by_Age.csv (part 1 of 12)
PC,PC_TYPE,FA,SS,SF,FAGG,CAGG,WATER,AEA,WR_HR,WR,ACC,FIBER,LATEX,SLUMP,VOID,Category,TOTAL_BINDER,w/b,b/a,SCM%,CAGG%,FAGG%,GWP,7day,28day,56day
50,2,0,250,0,2300,0,284,0,0,3,0,0,0,0,6,6,300,0.9466666666666667,0.1304347826086956,0.8333333333333334,0,1,126.6179,,,7.239497999999999
80,1,0,320,0,1157,2250,200,0.3,45,0,0,0,0,5,5.5,6,400,0.5,0.1174053419430584,0.8,0.6604050484297036,0.3395949515702965,176.762711,22.69551813082126,34.54747857893616,37.58381461465346
90,2,0,360,0,1091,2060,260,5,15,0,0,0,0,4,5.5,6,450,0.5777777777777777,0.1428118057759442,0.8,0.6537607108854332,0.3462392891145668,197.203043,,30.67880918333333,33.77719148965517
100,1,0,400,0,1100,2155,250,5,40,0,0,0,0,5,5.5,1,500,0.5,0.1536098310291859,0.8,0.6620583717357911,0.3379416282642089,218.457125,25.40744596148148,40.56735566024096,42.67772357560975
100,1,0,400,0,1250,2000,215,1,0,28,0,0,0,4,5,6,500,0.43,0.1538461538461539,0.8,0.6153846153846154,0.3846153846153846,218.69625,,24.13166,
164,6,109,274,0,1309,1815,217,5,0,30,0,0,0,6,0,1,547,0.396709324,0.1750960307298335,0.700182815,0.5809859154929577,0.4190140845070423,288.112782,36.44820854545455,47.21111966956522,
165,1,0,385,0,1350,1850,238,2,0,32,0,0,0,5,5.5,5,550,0.4327272727272727,0.171875,0.7,0.578125,0.421875,282.9263,30.48633046666667,54.55346258461538,60.12857516363636
165,1,0,385,0,1350,1850,238,2,0,32,0,0,0,5,5.5,6,550,0.4327272727272727,0.171875,0.7,0.578125,0.421875,282.9263,36.9042029,56.38534728,58.21475693333334
165,6,165,220,0,1360,1975,192,14,0,65,0,0,0,7,5.5,4,550,0.3490909090909091,0.1649175412293853,0.7,0.5922038980509745,0.4077961019490255,293.761405,,55.4338704,
170,2,210,0,0,1610,1775,250,0,5,8,0,0,0,8,2.5,6,380,0.6578947368421053,0.1122599704579025,0.5526315789473685,0.5243722304283605,0.4756277695716396,256.191655,,7.3773932,9.0321356
180,2,0,420,0,1209,1710,242,5,109,20,0,0,0,6,7,6,600,0.4033333333333333,0.2055498458376156,0.7,0.5858170606372045,0.4141829393627955,307.114407,35.74267776140351,51.27760693,57.46353268
180,2,0,420,0,1300,1700,270,1.5,0,20,0,0,0,9,6,5,600,0.45,0.2,0.7,0.5666666666666667,0.4333333333333333,307.4204,24.402365674397032,41.65559185652174,46.26413104516908
180,2,0,420,0,1401,1747,198,4,0,12,0,0,0,9,6.5,4,600,0.33,0.1905972045743329,0.7,0.5549555273189326,0.4450444726810673,307.871278,,58.78548984444445,
180,6,0,420,0,1159,1970,242,0.9,0,30,0,0,0,9,6,4,600,0.4033333333333333,0.1917545541706616,0.7,0.6295941195270054,0.3704058804729946,307.433657,31.66643359130435,50.676486,51.33723383333333
180,6,0,420,0,1285,1740,234,2,0,37,0,0,0,7.25,6,6,600,0.39,0.1983471074380165,0.7,0.5752066115702479,0.4247933884297521,307.443405,43.954095,51.5728048,
180,6,0,420,0,1285,1740,238,1.5,0,40,0,0,0,8,0,6,600,0.3966666666666667,0.1983471074380165,0.7,0.5752066115702479,0.4247933884297521,307.443405,42.11509608275862,46.39487921477273,57.26150413030302
180,6,0,420,0,1285,1740,238,2.5,0,40,0,0,0,8,6,4,600,0.3966666666666667,0.1983471074380165,0.7,0.5752066115702479,0.4247933884297521,307.443405,40.56150499663481,55.97535179047179,50.006274770588234
180,6,0,420,0,1285,1740,238,2.5,0,40,0,0,0,8,6.5,4,600,0.3966666666666667,0.1983471074380165,0.7,0.5752066115702479,0.4247933884297521,307.443405,27.77439153333333,38.85033099047619,
180,6,0,420,0,1285,1740,239,1.8,0,40,0,0,0,6,6,4,600,0.3983333333333333,0.1983471074380165,0.7,0.5752066115702479,0.4247933884297521,307.443405,46.06285705,67.83012517749857,34.6806428
180,6,0,420,0,1285,1740,239,1.8,0,40,0,0,0,8,6,4,600,0.3983333333333333,0.1983471074380165,0.7,0.5752066115702479,0.4247933884297521,307.443405,45.2640994,,
180,6,0,420,0,1285,1740,239,2.5,0,40,0,0,0,6.5,6,4,600,0.3983333333333333,0.1983471074380165,0.7,0.5752066115702479,0.4247933884297521,307.443405,46.59797027692307,64.12657166153846,60.5704666
180,6,0,420,0,1285,1740,239,2.5,0,40,0,0,0,8,6,4,600,0.3983333333333333,0.1983471074380165,0.7,0.5752066115702479,0.4247933884297521,307.443405,40.64034731075269,56.42567174103942,
180,6,0,455,0,1340,1750,238,2.5,0,33,0,0,0,8.5,6,4,635,0.3748031496062992,0.2055016181229773,0.7165354330708661,0.5663430420711975,0.4336569579288026,316.89907,34.10751588,49.10505528333334,59.122567
180,6,0,455,0,1340,1750,257,1.5,5,8,0,0,0,2,6,4,635,0.4047244094488189,0.2055016181229773,0.7165354330708661,0.5663430420711975,0.4336569579288026,316.89907,36.79157274520548,52.11576715,57.32679541818182
180,6,120,300,0,1250,1740,234,5,0,39,0,0,0,8,5,4,600,0.39,0.2006688963210702,0.7,0.5819397993311036,0.4180602006688963,314.99835,27.11070975957447,45.51231076000001,48.91612723895131
180,6,120,300,0,1250,1740,234,9,0,39,0,0,0,8,5,4,600,0.39,0.2006688963210702,0.7,0.5819397993311036,0.4180602006688963,314.99835,29.8026001,45.35890235,51.10688616969697
180,6,120,300,0,1250,1740,238,5,0,18,0,0,0,2,6,4,600,0.3966666666666667,0.2006688963210702,0.7,0.5819397993311036,0.4180602006688963,314.99835,27.59085958857143,52.21631573333334,52.82648315519126
180,6,120,300,0,1250,1740,238,5,0,39,0,0,0,2,6,4,600,0.3966666666666667,0.2006688963210702,0.7,0.5819397993311036,0.4180602006688963,314.99835,24.84905000809717,,49.30795843819629
180,6,120,300,0,1250,1740,238,5,0,39,0,0,0,9,6,4,600,0.3966666666666667,0.2006688963210702,0.7,0.5819397993311036,0.4180602006688963,314.99835,28.65099839128205,45.89455207575758,41.23230640952381
180,6,120,300,0,1250,1740,270,6,0,22,0,0,0,6,6,6,600,0.45,0.2006688963210702,0.7,0.5819397993311036,0.4180602006688963,314.99835,24.84064947169811,46.59478808,48.03677788571429
180,6,120,300,0,1250,1750,239,4,45,39,0,0,0,5,4.7,4,600,0.3983333333333333,0.2,0.7,0.5833333333333334,0.4166666666666667,315.0175,29.30273,40.37571456,44.34020156
180,6,120,300,0,1250,1830,239,4,45,39,0,0,0,5,4.7,4,600,0.3983333333333333,0.1948051948051948,0.7,0.5941558441558441,0.4058441558441558,315.1707,31.2160259,44.31492077333333,47.46008046
180,6,120,300,0,1250,1830,239,4,45,39,0,0,0,5,6,4,600,0.3983333333333333,0.1948051948051948,0.7,0.5941558441558441,0.4058441558441558,315.1707,31.66073792,46.02941776,49.49058728
180,6,120,300,0,1265,1765,238,4,0,37,0,0,0,7,5.5,6,600,0.3966666666666667,0.198019802,0.7,0.5825082508250825,0.4174917491749175,315.09982,26.94026076470588,,45.93938030588235
180,6,120,300,0,1280,1830,214,9,0,18,0,0,0,0.5,6,4,600,0.3566666666666667,0.1929260450160772,0.7,0.5884244372990354,0.4115755627009646,315.27789,30.20479443333333,42.74176636666667,45.63431803478261
180,6,120,300,0,1280,1830,238,5,0,18,0,0,0,2,6,4,600,0.3966666666666667,0.1929260450160772,0.7,0.5884244372990354,0.4115755627009646,315.27789,35.87986094272727,55.448704580606055,63.39157256666666
180,6,180,240,0,1116,1970,184,0.4,5,0,0,0,0,6,6,6,600,0.3066666666666666,0.1944264419961115,0.7,0.6383668178872327,0.3616331821127673,318.800018,28.7166754,52.22780700000001,57.4678246
180,6,180,240,0,1116,1970,242,0.9,30,0,0,0,0,9,6,4,600,0.4033333333333333,0.1944264419961115,0.7,0.6383668178872327,0.3616331821127673,318.800018,28.87749769196583,45.44050693,48.194828402645506
180,6,180,240,0,1116,1970,242,1.5,30,0,0,0,0,7.5,6,4,600,0.4033333333333333,0.1944264419961115,0.7,0.6383668178872327,0.3616331821127673,318.800018,25.51635763333333,42.360639355555556,49.2113495
180,6,180,240,0,1270,1825,209,15,0,46,0,0,0,9,6,4,600,0.3483333333333333,0.1938610662358643,0.7,0.5896607431340872,0.4103392568659128,319.072585,30.67019073333333,47.66577413333333,
180,6,180,240,0,1270,1825,210,15,0,46,0,0,0,8,6,4,600,0.35,0.1938610662358643,0.7,0.5896607431340872,0.4103392568659128,319.072585,32.62194719931972,50.510875493250936,60.36787947207953
180,6,180,240,0,1290,1950,209,18,0,71,0,0,0,9,6,4,600,0.3483333333333333,0.1851851851851852,0.7,0.6018518518518519,0.3981481481481481,319.38342,37.125879880606064,54.17720462944444,55.44640632727272
180,6,180,240,0,1310,1760,240,3,0,52,0,0,0,8,6.5,5,600,0.4,0.1954397394136808,0.7,0.5732899022801303,0.4267100977198697,319.09103,19.90259697,35.82867506031746,50.4696432
180,6,180,240,0,1320,1775,209,14,36,55,0,0,0,7,6,4,600,0.3483333333333333,0.1938610662358643,0.7,0.5735056542810986,0.4264943457189014,319.1554850000001,42.94181887272727,61.01235803636364,
180,11,0,420,0,1285,1740,225,3,0,40,0,0,0,2,6,6,600,0.375,0.1983471074380165,0.7,0.5752066115702479,0.4247933884297521,307.443405,36.6801232,50.49262573333333,
180,11,0,420,0,1285,1740,234,3,0,40,0,0,0,8,6,4,600,0.39,0.1983471074380165,0.7,0.5752066115702479,0.4247933884297521,307.443405,40.38318388333333,57.95811864444444,
180,11,0,420,0,1285,1740,238,1.5,0,40,0,0,0,8,0,4,600,0.3966666666666667,0.1983471074380165,0.7,0.5752066115702479,0.4247933884297521,307.443405,32.45708269999999,,48.56975377777778
180,11,0,420,0,1285,1740,238,2.5,0,40,0,0,0,8,6,4,600,0.3966666666666667,0.1983471074380165,0.7,0.5752066115702479,0.4247933884297521,307.443405,31.65948432727273,43.86599528888889,42.058036
180,11,0,420,0,1285,1740,239,0,0,0,0,0,0,8,6,4,600,0.3983333333333333,0.1983471074380165,0.7,0.5752066115702479,0.4247933884297521,307.443405,44.18392033333333,54.7443944,
180,11,0,420,0,1285,1740,239,1.8,0,40,0,0,0,8,6,4,600,0.3983333333333333,0.1983471074380165,0.7,0.5752066115702479,0.4247933884297521,307.443405,40.78633582222222,57.66572974814815,
180,11,0,420,0,1285,1740,239,2.3,0,48,0,0,0,0,7.2,4,600,0.3983333333333333,0.1983471074380165,0.7,0.5752066115702479,0.4247933884297521,307.443405,38.3693394,61.54722426666666,
180,11,0,420,0,1285,1740,239,2.3,0,48,0,0,0,0,7.2,6,600,0.3983333333333333,0.1983471074380165,0.7,0.5752066115702479,0.4247933884297521,307.443405,39.300132,66.18395036666666,
180,11,0,420,0,1285,1740,239,2.5,0,40,0,0,0,8,6,4,600,0.3983333333333333,0.1983471074380165,0.7,0.5752066115702479,0.4247933884297521,307.443405,38.83795578021978,56.72570256434108,57.55975473333334
180,11,0,420,0,1288,1740,239,2.5,0,40,0,0,0,8,6,4,600,0.3983333333333333,0.1981505944517833,0.7,0.5746367239101717,0.4253632760898283,307.454124,51.7451738,74.3944604,
180,11,120,300,0,1200,1830,232,4,0,45,0,0,0,8,6,4,600,0.3866666666666667,0.198019802,0.7,0.6039603960396039,0.3960396039603961,314.99205,35.3011712,45.68927626666667,51.26254059999999
180,11,120,300,0,1200,1830,239,8,0,18,0,0,0,8,6,4,600,0.3983333333333333,0.198019802,0.7,0.6039603960396039,0.3960396039603961,314.99205,32.97665211428571,49.85568123809524,55.1063693
180,11,120,300,0,1210,1830,228,6,0,33,0,0,0,8,6,4,600,0.38,0.1973684210526316,0.7,0.6019736842105263,0.3980263157894737,315.02778,33.41775259333333,46.20904715121212,52.836213967096775
180,11,120,300,0,1250,1740,238,5,0,39,0,0,0,9,6,4,600,0.3966666666666667,0.2006688963210702,0.7,0.5819397993311036,0.4180602006688963,314.99835,32.42069368888889,54.718032082352934,41.9201408
180,11,120,300,0,1250,1750,239,4,45,39,0,0,0,5,4.7,4,600,0.3983333333333333,0.2,0.7,0.5833333333333334,0.4166666666666667,315.0175,35.57006684,47.89559946666667,53.00691488
180,11,120,300,0,1250,1830,239,4,45,39,0,0,0,5,4.7,4,600,0.3983333333333333,0.1948051948051948,0.7,0.5941558441558441,0.4058441558441558,315.1707,32.37271261052632,48.11393353333333,53.71707516
180,11,120,300,0,1250,1830,240,11,0,18,0,0,0,4,6.5,4,600,0.4,0.1948051948051948,0.7,0.5941558441558441,0.4058441558441558,315.1707,31.28027252727273,44.46075539393939,49.01234165454545
180,11,120,300,0,1265,1765,238,4,0,37,0,0,0,7,5.5,4,600,0.3966666666666667,0.198019802,0.7,0.5825082508250825,0.4174917491749175,315.09982,24.19458836507937,,44.74516838941798
180,11,120,300,0,1280,1830,238,5,0,18,0,0,0,2,6,4,600,0.3966666666666667,0.1929260450160772,0.7,0.5884244372990354,0.4115755627009646,315.27789,26.51830769230769,42.82529903589744,48.69855172499999
180,11,180,240,0,1116,1450,242,1.5,0,30,0,0,0,9,6,4,600,0.4033333333333333,0.2338269680436477,0.7,0.5650818394388153,0.4349181605611847,317.804218,24.9590312,43.30196561666667,53.46886379999999
180,11,180,240,0,1116,1970,242,0.9,0,30,0,0,0,9,6,4,600,0.4033333333333333,0.1944264419961115,0.7,0.6383668178872327,0.3616331821127673,318.800018,31.36034740069686,48.54973982166666,52.27353755
180,11,180,240,0,1116,1970,242,1.5,30,0,0,0,0,7.5,6,4,600,0.4033333333333333,0.1944264419961115,0.7,0.6383668178872327,0.3616331821127673,318.800018,27.42735528,44.62748322666666,
180,11,180,240,0,1116,1970,242,1.5,30,0,0,0,0,9,6,4,600,0.4033333333333333,0.1944264419961115,0.7,0.6383668178872327,0.3616331821127673,318.800018,29.81561226960784,47.94544890516431,54.54032336281407
180,11,180,240,0,1270,1928,200,15,0,18,0,0,0,8,6,4,600,0.3333333333333333,0.1876172607879925,0.7,0.6028767979987493,0.3971232020012508,319.26983,37.7832848,56.89777569285714,58.03549317333333
180,11,180,240,0,1290,1950,209,18,0,71,0,0,0,9,6,4,600,0.3483333333333333,0.1851851851851852,0.7,0.6018518518518519,0.3981481481481481,319.38342,30.195622577517533,46.59163069299403,51.97910315714286
180,11,180,240,0,1290,2060,192,32,0,32,0,0,0,9,6,4,600,0.32,0.1791044776119403,0.7,0.6149253731343284,0.3850746268656716,319.59407,33.9759446,51.45883019591836,58.54721116551724
185,11,0,440,0,1265,1960,235,5,0,75,0,0,0,6,1.8,4,625,0.376,0.1937984496124031,0.704,0.6077519379844961,0.3922480620155039,318.313245,43.79321726666667,56.49872777777777,
188,6,187,250,0,1265,1800,228,8.5,0,52,0,0,0,9,6,4,625,0.3648,0.2039151712887439,0.6992,0.5872756933115824,0.4127243066884176,332.326845,35.54109732243331,52.94959765319367,66.82470335828455
188,6,187,250,0,1290,1775,217,25.5,0,45,0,0,0,9,6,4,625,0.3472,0.2039151712887439,0.6992,0.5791190864600326,0.4208809135399674,332.368295,36.180147352147245,61.27710856625515,60.01505537777777
188,11,0,438,0,1380,1772,234,8.5,0,25,0,0,0,8,6.5,6,626,0.3738019169329074,0.1986040609137056,0.6996805111821086,0.5621827411167513,0.4378172588832487,320.98012,44.51329981346154,54.91521649871795,48.94130473333333
188,11,187,250,0,1235,1700,200,20,65,40,512,0,0,5,6,4,625,0.32,0.2129471890971039,0.6992,0.5792163543441227,0.4207836456558773,332.028155,40.7825054,66.37355626666665,
195,6,0,455,0,1145,1870,260,9.8,0,50,0,0,0,6,5.5,5,650,0.4,0.2155887230514096,0.7,0.6202321724709784,0.3797678275290216,332.152135,41.023822,52.56679936666666,
195,6,0,455,0,1250,1850,242,3,0,35,3,0,0,8,6,5,650,0.3723076923076923,0.2096774193548387,0.7,0.5967741935483871,0.4032258064516129,332.489,41.0755327,54.83632453333334,56.8128224
195,6,130,325,0,1190,1735,245,6,0,46,0,0,0,8,0,4,650,0.3769230769230769,0.2222222222222222,0.7,0.5931623931623932,0.4068376068376068,340.374395,33.0429994,56.03335163789473,50.8309797
195,6,130,325,0,1190,1735,245,6,0,46,0,0,0,8,0,5,650,0.3769230769230769,0.2222222222222222,0.7,0.5931623931623932,0.4068376068376068,340.374395,33.39966896842105,52.9862306,56.50589437419355
195,6,130,325,0,1190,1735,245,6,0,46,0,0,0,8,0,6,650,0.3769230769230769,0.2222222222222222,0.7,0.5931623931623932,0.4068376068376068,340.374395,37.37996724,53.46094086,51.24687069090908
195,11,0,455,0,1230,1850,238,3.3,0,104,0,0,0,25,6,4,650,0.3661538461538462,0.211038961,0.7,0.6006493506493507,0.3993506493506493,332.41754,51.82011684347826,61.15414369655172,
195,11,0,455,0,1250,1850,242,3,0,35,3,0,0,8,6,5,650,0.3723076923076923,0.2096774193548387,0.7,0.5967741935483871,0.4032258064516129,332.489,30.6299713,47.28656233333334,58.8467766
195,11,0,495,0,1250,1850,242,3,15,35,0,0,0,8,6,4,690,0.3507246376811594,0.2225806451612903,0.717391304,0.5967741935483871,0.4032258064516129,343.049,41.1789541,54.77312256666666,58.76921055
198,6,198,264,0,1141,1750,250,0,0,40,0,0,0,8,5,4,660,0.3787878787878788,0.2282947077135939,0.7,0.6053268765133172,0.3946731234866828,349.572043,30.4748392,49.32051653333333,56.9162438
198,6,198,264,0,1186,1750,250,5,0,40,0,24,0,9,6,4,660,0.3787878787878788,0.2247956403269755,0.7,0.5960490463215259,0.4039509536784741,349.732828,35.66977567692307,53.46797985641025,
198,6,198,264,0,1345,1550,249,5,0,55,0,0,0,21,5,4,660,0.3772727272727273,0.227979275,0.7,0.5354058721934369,0.4645941278065631,349.917935,32.67409085128205,49.67036176296296,58.49354505507247
198,6,198,264,0,1345,1620,249,8,0,55,384,0,0,9,8,4,660,0.3772727272727273,0.2225969645868466,0.7,0.5463743676222597,0.4536256323777403,350.051985,34.88637354193548,50.85756051,42.4717216
198,6,198,264,0,1345,1620,250,5,35,50,512,0,0,9,7,4,660,0.3787878787878788,0.2225969645868466,0.7,0.5463743676222597,0.4536256323777403,350.051985,36.73660155319149,50.6392543,42.56135347999999
198,11,198,264,0,1186,1750,250,0,0,40,0,0,0,8,6,4,660,0.3787878787878788,0.2247956403269755,0.7,0.5960490463215259,0.4039509536784741,349.732828,37.20584865,53.59986424,58.55030192
198,11,198,264,0,1345,1620,249,5,0,55,0,0,0,9,8,4,660,0.3772727272727273,0.2225969645868466,0.7,0.5463743676222597,0.4536256323777403,350.051985,32.36481458823529,47.75080950666666,45.80418893333334
198,11,198,264,0,1345,1620,250,5,0,55,0,0,0,9,7,4,660,0.3787878787878788,0.2225969645868466,0.7,0.5463743676222597,0.4536256323777403,350.051985,33.0431373,51.264455811111105,44.4022544
198,11,198,264,0,1345,1620,250,10,0,55,0,0,0,6.5,6,4,660,0.3787878787878788,0.2225969645868466,0.7,0.5463743676222597,0.4536256323777403,350.051985,35.61833016,50.63052093333333,45.7467326
200,2,300,0,0,1430,1460,297,2.5,0,20,0,0,0,8,4,6,500,0.594,0.1730103806228374,0.6,0.5051903114186851,0.4948096885813149,315.90529,11.071707752592594,20.77829945454545,29.255093476363633
200,11,0,400,0,2000,0,421,20,0,15,0,0,0,15,6,6,600,0.7016666666666667,0.3,0.6666666666666666,0,1,322.3460000000001,,7.262480533333334,
200,11,100,550,0,1260,1380,340,0,0,40,0,0,0,25,1,6,850,0.4,0.321969697,0.7647058823529411,0.5227272727272727,0.4772727272727273,394.74468,49.42502201509433,76.14879377777777,81.22154961
200,11,100,550,0,1260,1383,308,0,0,45,0,0,0,9,4,6,850,0.3623529411764706,0.3216042376087779,0.7647058823529411,0.5232690124858116,0.4767309875141884,394.750425,40.64296859047619,55.44536166666666,64.40854966666667
200,11,100,550,0,1260,1400,312,0,0,52,0,0,0,25,1,5,850,0.3670588235294118,0.3195488721804511,0.7647058823529411,0.5263157894736842,0.4736842105263158,394.78298,59.01914559999999,72.06173326666666,77.89240197333332
200,11,200,0,0,2055,0,292,0,0,0,0,0,0,0,30,6,400,0.73,0.194647202,0.5,0,1,282.542515,8.101343,9.387760063157895,
204,11,204,272,0,1015,1970,264,1.1,40.8,0,0,0,0,7.5,6,4,680,0.3882352941176471,0.2278056951423786,0.7,0.6599664991624791,0.3400335008375209,359.911145,31.4401056,49.0906912,56.5715058
210,6,0,490,0,1010,1970,260,5.6,50,0,0,0,0,5.5,5.5,4,700,0.3714285714285714,0.2348993288590604,0.7,0.6610738255033557,0.3389261744966443,356.8212800000001,38.51585305,,
210,6,0,490,0,1102,1870,260,6,0,50,0,0,0,6,7,4,700,0.3714285714285714,0.2355316285329744,0.7,0.6292059219380888,0.3707940780619112,356.9584960000001,34.9219594,44.23882305185185,
210,6,175,315,0,1280,1600,235,9.5,0,55,35,0,0,23,5,4,700,0.3357142857142857,0.2430555555555556,0.7,0.5555555555555556,0.4444444444444444,368.2774400000001,42.43035304,63.66161733333333,61.58552848888889
210,6,175,315,0,1280,1600,245,10,0,55,0,0,0,9,6,6,700,0.35,0.2430555555555556,0.7,0.5555555555555556,0.4444444444444444,368.2774400000001,36.8524922,52.58403626666666,
210,11,0,490,0,1102,1870,260,7,45,0,0,0,0,5.75,5.5,6,700,0.3714285714285714,0.2355316285329744,0.7,0.6292059219380888,0.3707940780619112,356.9584960000001,56.1233464,70.00939304,
225,6,225,300,0,1390,1650,267,0,19,21,0,0,0,10,0,5,750,0.356,0.2467105263157895,0.7,0.5427631578947368,0.4572368421052632,396.92622,34.36348384,,66.50379062222223
225,11,0,525,100,1810,985,298,0,20,80,25,0,0,3,3.1,6,750,0.3973333333333333,0.2683363148479427,0.7,0.3524150268336315,0.6475849731663685,382.753405,58.48767451666667,67.63092563,72.81670933412097
225,11,225,300,0,1229,1600,254,3.8,20.6,31.9,0,0,0,9,5.5,5,750,0.3386666666666667,0.2651113467656416,0.7,0.5655708731000354,0.4344291268999647,396.255217,29.57162564,44.39650876666667,52.3312284
225,11,225,300,0,1390,1650,267,0,19,21,0,0,0,10,0,5,750,0.356,0.2467105263157895,0.7,0.5427631578947368,0.4572368421052632,396.92622,33.40000497037037,67.16984881363636,80.54894090526315
225,11,225,300,0,1390,1665,267,0,18.8,22.5,0,0,0,8,3.1,6,750,0.356,0.2454991816693944,0.7,0.5450081833060556,0.4549918166939443,396.954945,25.8036393,,67.29860323333334
233,11,233,310,0,1225,1600,258,3.9,21.3,32.9,0,0,0,9,4.5,5,776,0.3324742268041237,0.2746902654867256,0.6997422680412371,0.5663716814159292,0.4336283185840708,409.888925,50.20847804848484,68.58179467777778,73.79308411111111
233,11,233,310,0,1370,1601,250,0,23.3,50.4,0,0,0,9,6.5,5,776,0.3221649484536083,0.2611915180074049,0.6997422680412371,0.5388757993941434,0.4611242006058566,410.408925,55.81997696,70.16107776,75.71595606666666
240,2,0,560,0,1400,1650,264,0,0,100,0,0,0,4,3,6,800,0.33,0.2622950819672131,0.7,0.5409836065573771,0.459016393,407.52195,52.50129914666666,68.90666236,70.72185157333334
246,6,0,164,0,1520,1750,250,3.3,8.2,0,0,0,0,3,6,6,410,0.6097560975609756,0.1253822629969419,0.4,0.5351681957186545,0.4648318042813456,309.88621,13.5482034,24.76367966666666,
248,1,62,0,0,1579,1710,250,3.9,3.1,3.1,0,0,0,3,6,6,310,0.8064516129032258,0.094253573,0.2,0.5199148677409547,0.4800851322590453,289.156417,,8.8252928,10.80562108888889
250,1,0,250,0,925,2400,200,0,0,0,0,0,0,0,0,1,500,0.4,0.1503759398496241,0.5,0.7218045112781954,0.2781954887218045,335.901025,32.56624973333333,52.81769202222222,63.65012606666667
250,2,0,250,0,1078,2060,260,3.8,17.5,0,0,0,0,4,5.5,6,500,0.52,0.1593371574251115,0.5,0.6564690885914596,0.3435309114085405,335.796594,,39.50326223692308,45.50136025882353
250,2,300,0,0,1800,0,411,22,0,0,0,0,0,8,10,6,550,0.7472727272727273,0.3055555555555556,0.5454545454545454,0,1,366.8314,33.7153764,47.3670012,50.49262573333333
264,11,0,396,0,1527,825,246,3.5,0,38,0,0,0,9.25,6.5,4,660,0.3727272727272727,0.2806122448979592,0.6,0.350765306,0.6492346938775511,388.251846,26.0449559,39.4380272,49.48139426666666
274,2,140,443,0,1197,1738,279,0,0,40,0,0,0,9,2,5,857,0.3255542590431739,0.2919931856899489,0.6802800466744457,0.5921635434412266,0.4078364565587734,457.629151,55.69350338262626,60.93296383030303,80.79991070986965
274,2,140,443,0,1210,1738,279,0,40,81,0,0,0,9.5,2,6,857,0.3255542590431739,0.2907055630936228,0.6802800466744457,0.5895522388059702,0.4104477611940299,457.6756,54.18596773900709,66.42978139285714,72.98693143421053
274,11,140,443,0,1126,1606,275,13,0,40,0,0,0,9,6,5,857,0.3208868144690782,0.3136896046852123,0.6802800466744457,0.5878477306002928,0.4121522693997072,457.122688,37.29080194285714,45.2296256,52.10140306666666
274,11,140,443,0,1300,1606,292,0,0,75,0,0,0,25,2,5,857,0.3407234539089848,0.2949070887818307,0.6802800466744457,0.5526496902959395,0.4473503097040606,457.74439,63.31458108,66.28162613333333,84.35164296666666
275,1,0,413,0,1065,1870,255,5.1,0,27.5,0,0,0,5,6,4,688,0.3706395348837209,0.234412266,0.6002906976744186,0.63713799,0.3628620102214651,404.618295,20.79663905185185,38.06099041111111,
275,1,0,413,0,1159,1870,254,6.8,0,42,384,0,0,6,6,4,688,0.3691860465116279,0.227137669,0.6002906976744186,0.6173654671508749,0.3826345328491251,404.954157,,44.28027018461538,
275,1,0,413,0,1159,1870,255,7.5,0,42,0,0,0,5,6,4,688,0.3706395348837209,0.227137669,0.6002906976744186,0.6173654671508749,0.3826345328491251,404.954157,32.39059751428572,46.498623589010094,41.3340862
275,1,0,413,0,1159,1870,255,7.5,0,42,384,0,0,5,6,4,688,0.3706395348837209,0.227137669,0.6002906976744186,0.6173654671508749,0.3826345328491251,404.954157,,42.629726516666665,
275,1,0,413,0,1159,1870,255,7.5,0,55,0,0,0,5,6,4,688,0.3706395348837209,0.227137669,0.6002906976744186,0.6173654671508749,0.3826345328491251,404.954157,,52.1071487,
275,2,0,413,0,1159,1870,255,7,55,0,0,0,0,5,6,4,688,0.3706395348837209,0.227137669,0.6002906976744186,0.6173654671508749,0.3826345328491251,404.954157,35.42966445454545,53.67639884497992,53.84807559999999
275,6,0,413,0,1065,1870,275,8.3,0,0,0,0,0,0,0,4,688,0.3997093023255814,0.234412266,0.6002906976744186,0.63713799,0.3628620102214651,404.618295,45.93661801729729,59.31229690647482,29.27974746666667
275,6,0,413,0,1070,1870,255,2.8,27.5,0,0,0,0,6,6,4,688,0.3706395348837209,0.2340136054421769,0.6002906976744186,0.6360544217687075,0.3639455782312925,404.63616,33.419065880952374,47.10756375641026,
275,6,0,413,0,1085,1870,255,5.5,0,34.4,0,0,0,0,6,4,688,0.3706395348837209,0.2328257191201354,0.6002906976744186,0.6328257191201354,0.3671742808798646,404.689755,35.5941985,52.80237033333333,
275,6,0,413,0,1085,1870,255,5.5,34.4,0,0,0,0,8,6,6,688,0.3706395348837209,0.2328257191201354,0.6002906976744186,0.6328257191201354,0.3671742808798646,404.689755,30.509313,44.4022544,
275,6,0,413,0,1140,1870,255,5.5,34.4,0,0,0,0,8,6,4,688,0.3706395348837209,0.2285714285714286,0.6002906976744186,0.6212624584717608,0.3787375415282392,404.88627,35.92637401355932,48.47465938,24.6832408
275,6,0,413,0,1140,1870,255,5.5,34.4,0,0,0,0,8,6,6,688,0.3706395348837209,0.2285714285714286,0.6002906976744186,0.6212624584717608,0.3787375415282392,404.88627,40.56876784,56.59448833333333,
275,11,0,275,0,1024,2300,215,4.4,80,0,0,0,0,6,5,4,550,0.3909090909090909,0.1654632972322503,0.5,0.6919374247894103,0.3080625752105897,368.863252,45.9535754,53.13561706666667,
275,11,0,413,0,1065,1870,255,5.1,0,27.5,0,0,0,5,6,4,688,0.3706395348837209,0.234412266,0.6002906976744186,0.63713799,0.3628620102214651,404.618295,45.59196724,60.1912548,70.72106012185431
275,11,0,413,0,1065,1870,255,5.1,0,27.5,0,0,0,6,6,4,688,0.3706395348837209,0.234412266,0.6002906976744186,0.63713799,0.3628620102214651,404.618295,37.79477606666666,48.49802518630137,55.76656993015873
275,11,0,413,0,1085,1870,255,5.5,0,34.4,0,0,0,8,6,6,688,0.3706395348837209,0.2328257191201354,0.6002906976744186,0.6328257191201354,0.3671742808798646,404.689755,32.47431959999999,50.32408715555555,
275,11,0,413,0,1140,1870,255,5.5,0,34.4,0,0,0,8,6,4,688,0.3706395348837209,0.2285714285714286,0.6002906976744186,0.6212624584717608,0.3787375415282392,404.88627,34.61575094117647,51.73655535,39.0243416
280,6,105,315,0,1335,1500,238,25,0,89,0,0,0,0,6,4,700,0.34,0.2469135802469136,0.6,0.5291005291005291,0.4708994708994709,418.682455,50.7109598,64.99460426666667,
280,6,105,315,0,1335,1500,238,25,0,89,0,0,0,21,6,4,700,0.34,0.2469135802469136,0.6,0.5291005291005291,0.4708994708994709,418.682455,43.70318569043479,58.97777704,
286,1,173,115,0,1475,1740,230,2,20,40,0,0,0,6,5,6,574,0.4006968641114982,0.1785381026438569,0.5017421602787456,0.5412130637636081,0.4587869362363919,395.434275,19.650066,,
286,1,173,115,0,1535,1600,230,2,20,30,0,0,0,6,5,6,574,0.4006968641114982,0.1830940988835726,0.5017421602787456,0.5103668261562998,0.4896331738437001,395.380555,20.4429634,,
288,11,89,466,45,1178,1686,240,0,0,95,0,0,0,25,2,5,843,0.2846975088967972,0.2943435754189944,0.6583629893238434,0.5886871508379888,0.4113128491620112,461.4776840000001,77.81272919,90.57722820444444,96.61244145777778
288,11,160,495,35,1212,1606,252,0,0,105,0,0,0,25,2,5,943,0.2672322375397667,0.3346344925479063,0.694591729,0.5699077359829666,0.4300922640170334,492.389966,66.38619402163968,77.95194762787878,85.22546482545349
288,11,160,541,0,1136,1506,330,0,0,41,0,0,0,26,2,5,989,0.333670374,0.374337623,0.7087967644084934,0.5700227100681302,0.4299772899318698,504.070918,46.9877894,70.40584174,73.90033593333332
290,2,0,435,25,1450,1500,280,0,0,150,0,0,0,4,3,6,725,0.3862068965517241,0.2457627118644068,0.6,0.5084745762711864,0.4915254237288136,426.81335,49.2630602,61.60468059999999,73.15340359999999
290,6,105,490,0,1325,1650,238,0,0,82,0,0,0,8,0,6,885,0.2689265536723164,0.2974789915966387,0.672316384,0.5546218487394958,0.4453781512605042,475.613975,64.13315551724138,78.6519747,84.94874686153847
291,2,86,470,50,1171,1616,257,0,0,126,0,0,0,27,2,6,847,0.3034238488783944,0.3039110154287765,0.6564344746162928,0.5798349479727305,0.4201650520272694,464.5346230000001,80.32002162737642,95.83616764739885,101.4883628603859
291,2,86,470,50,1225,1752,233,0,0,126,0,0,0,25,2,5,847,0.2750885478158205,0.2845146120255291,0.6564344746162928,0.5885119247564662,0.4114880752435338,464.9880050000001,77.22765201,97.68561632380951,98.76957943954802
291,11,86,470,50,1171,1616,257,0,0,126,0,0,0,27,2,5,847,0.3034238488783944,0.3039110154287765,0.6564344746162928,0.5798349479727305,0.4201650520272694,464.5346230000001,74.88463474,90.68907653333333,100.4570951717949
291,11,86,470,50,1225,1752,233,0,0,126,0,0,0,25,2,5,847,0.2750885478158205,0.2845146120255291,0.6564344746162928,0.5885119247564662,0.4114880752435338,464.9880050000001,76.27823563,78.37372188571429,78.72381885895317
297,6,153,450,0,1284,1601,246,0,0,58.5,0,0,0,9,0,5,900,0.2733333333333333,0.3119584055459272,0.67,0.5549393414211439,0.4450606585788561,487.8936470000001,65.07121271,66.6206185,82.71590535384615
297,6,153,450,0,1373,1601,246,0,27,58.5,0,0,0,9,2,5,900,0.2733333333333333,0.3026227303295225,0.67,0.5383322125084062,0.4616677874915938,488.2116440000001,70.41848213333333,102.8468366666667,108.937208
297,11,153,450,0,1373,1601,246,0,27,58.5,0,0,0,9,2,5,900,0.2733333333333333,0.3026227303295225,0.67,0.5383322125084062,0.4616677874915938,488.2116440000001,54.28286760816327,77.23960422040817,84.26399594181818
300,1,0,200,0,1393,1710,250,6.3,15,0,0,0,0,3,5.5,6,500,0.5,0.1611343860779891,0.4,0.5510796003867225,0.4489203996132775,375.4518390000001,19.65960130638298,33.81255968380952,25.3210061
300,1,0,200,0,1424,1710,250,6.3,0,0,0,0,0,3,6,6,500,0.5,0.1595405232929164,0.4,0.5456285896617741,0.4543714103382259,375.562602,,35.55188974545455,
300,1,0,200,0,1424,1710,250,6.3,15,0,0,0,0,3,5.5,6,500,0.5,0.1595405232929164,0.4,0.5456285896617741,0.4543714103382259,375.562602,16.01882573333333,30.79659466666666,
300,2,0,200,0,1424,1710,250,6.3,15,0,0,0,0,3,6,6,500,0.5,0.1595405232929164,0.4,0.5456285896617741,0.4543714103382259,375.562602,27.7858828,34.58411615999999,
300,2,0,300,0,1300,1700,270,1.5,0,20,0,0,0,7,5.5,5,600,0.45,0.2,0.5,0.5666666666666667,0.4333333333333333,401.5004,25.85535,46.28682213333333,54.71375102222222
300,2,0,450,0,1038,1750,279,7,0,30,0,0,0,6.5,7,4,750,0.372,0.2690100430416069,0.6,0.6276901004304161,0.3723098995695839,440.260024,47.89559946666666,55.80159093333333,62.1217876
300,2,65,483,25,1370,1646,220,0,30,65,0,0,0,27,2,6,848,0.2594339622641509,0.2811671087533156,0.6462264150943396,0.5457559681697612,0.4542440318302387,471.2791,77.79642440409556,106.0790746185185,111.0426243595294
300,2,70,485,70,1220,1756,222,0,0,161,0,0,0,27,2,6,855,0.2596491228070175,0.2872983870967742,0.6491228070175439,0.5900537634408602,0.4099462365591398,473.1218,81.46189448,98.33293703018867,101.9937791058824
300,2,125,371,0,1328,1625,230,0,15,50,0,0,0,26,2,6,796,0.2889447236180904,0.2695563833389773,0.6231155778894473,0.550287843,0.4497121571283441,461.200819,57.50069496744185,90.92379978360655,97.80843856363637
300,2,129,367,24,1338,1633,222,0,12,43,0,0,0,10,1.7,5,796,0.278894472,0.2679232581622349,0.6231155778894473,0.5496465836418715,0.4503534163581286,461.507869,69.36810019,101.98648655835814,107.8115883
300,6,0,450,0,1038,1750,280,2,0,35,0,0,0,8,6,4,750,0.3733333333333334,0.2690100430416069,0.6,0.6276901004304161,0.3723098995695839,440.260024,,41.6443504,
300,6,0,450,0,1112,1700,280,8,0,55,0,0,0,24,6,4,750,0.3733333333333334,0.2667140825035562,0.6,0.60455192,0.39544808,440.4286760000001,42.23615063333333,60.18742437777777,67.6720694
300,6,0,450,0,1121,1700,280,8,0,55,0,0,0,24,6,4,750,0.3733333333333334,0.2658631690889756,0.6,0.6026231832683445,0.3973768167316554,440.460833,65.3450879,86.27643013333333,
300,6,0,450,0,1121,1700,284,5,0,25,0,0,0,24,7.5,6,750,0.3786666666666667,0.2658631690889756,0.6,0.6026231832683445,0.3973768167316554,440.460833,50.04028769090908,72.03979539393939,
300,6,0,450,0,1147,1700,283,8,0,75,0,0,0,24,5.5,4,750,0.3773333333333334,0.2634351949420443,0.6,0.597119775,0.402880225,440.553731,35.1977498,57.27247306666666,
300,6,0,450,0,1245,1600,284,8,25,75,0,0,0,24,6,6,750,0.3786666666666667,0.2636203866432337,0.6,0.562390158,0.437609842,440.712385,57.56894774666667,72.71208731385768,
300,6,0,450,0,1446,1535,275,0,25.2,12.6,0,0,0,0,2,4,750,0.3666666666666666,0.2515934250251594,0.6,0.5149278765514927,0.4850721234485072,441.3060830000001,40.88878967612457,63.54696583181818,51.61110902222222
300,6,0,450,0,1481,1500,276,0,0,0,0,0,0,0,0,4,750,0.368,0.2515934250251594,0.6,0.5031868500503187,0.4968131499496813,441.364113,40.1102663,62.53547319999999,
300,6,120,180,0,1200,1758,233,5,0,40,0,0,0,8,6.5,4,600,0.3883333333333333,0.2028397565922921,0.5,0.5943204868154158,0.4056795131845842,408.9341700000001,20.5463848,42.1959312,48.8838484
300,6,120,180,0,1200,1800,233,10,0,40,0,0,0,5,6.5,6,600,0.3883333333333333,0.2,0.5,0.6,0.4,409.0146,31.90080092727273,46.5793271,
300,6,120,180,0,1200,1830,232,4,0,45,0,0,0,8,6,4,600,0.3866666666666667,0.198019802,0.5,0.6039603960396039,0.3960396039603961,409.07205,38.57551531742745,54.74012072712496,56.499240158932174
300,6,120,180,0,1200,1830,232,4,0,45,0,0,0,8,6,5,600,0.3866666666666667,0.198019802,0.5,0.6039603960396039,0.3960396039603961,409.07205,31.295897946774485,45.07404662,50.58279779160231
300,6,120,180,0,1200,1830,232,4,0,45,0,0,0,8,6.5,4,600,0.3866666666666667,0.198019802,0.5,0.6039603960396039,0.3960396039603961,409.07205,33.98743067509904,51.28663983949843,57.119639219999996
300,6,120,180,0,1200,1830,233,8,0,40,0,0,0,6.75,6.5,4,600,0.3883333333333333,0.198019802,0.5,0.6039603960396039,0.3960396039603961,409.07205,33.74328376190476,48.66797674761905,55.533940180555554
300,6,120,180,0,1200,1830,233,8,0,40,0,0,0,8,6,4,600,0.3883333333333333,0.198019802,0.5,0.6039603960396039,0.3960396039603961,409.07205,35.25920309565218,47.87070172222222,53.10845589090909
300,6,120,180,0,1200,1830,234,4,0,35,0,0,0,1,3.5,6,600,0.39,0.198019802,0.5,0.6039603960396039,0.3960396039603961,409.07205,35.41086056363636,53.85765165555555,
300,6,120,180,0,1200,1830,234,4,0,40,0,0,0,6,6.5,4,600,0.39,0.198019802,0.5,0.6039603960396039,0.3960396039603961,409.07205,38.9209202,60.16827226666666,66.0862746
300,6,120,180,0,1200,1830,240,9,0,50,0,0,0,7,6.5,4,600,0.4,0.198019802,0.5,0.6039603960396039,0.3960396039603961,409.07205,33.56101610149253,51.35785051764706,50.00079952
300,6,120,180,0,1210,1873,229,5,0,30,0,0,0,8,6,4,600,0.3816666666666667,0.1946156341226079,0.5,0.6075251378527409,0.3924748621472592,409.190125,38.77935551988796,57.674667400000004,64.61387156372548
300,6,120,180,0,1210,1900,228,2.3,0,35,0,0,0,8,5.5,4,600,0.38,0.1929260450160772,0.5,0.6109324758842444,0.3890675241157556,409.24183,38.27970752,53.69435636065573,59.39660449491526
300,6,120,180,0,1210,1900,228,5,0,30,0,0,0,8,6,4,600,0.38,0.1929260450160772,0.5,0.6109324758842444,0.3890675241157556,409.24183,38.39519475,53.31732272083333,59.09455704
300,6,120,180,0,1210,1900,228,6,0,33,0,0,0,8,6,4,600,0.38,0.1929260450160772,0.5,0.6109324758842444,0.3890675241157556,409.24183,37.8867062,56.73238353333333,45.505416
300,6,120,180,0,1210,1900,232,4,45,45,0,0,0,8,5.5,4,600,0.3866666666666667,0.1929260450160772,0.5,0.6109324758842444,0.3890675241157556,409.24183,38.14772211428571,52.86672142666666,59.86030631999999
300,6,120,180,0,1210,1900,232,4,45,45,0,0,0,8,6,4,600,0.3866666666666667,0.1929260450160772,0.5,0.6109324758842444,0.3890675241157556,409.24183,35.7665675,51.0384609,54.89090805
300,6,120,180,0,1210,1950,228,2.3,0,35,0,0,0,8,5.5,4,600,0.38,0.189873418,0.5,0.6170886075949367,0.3829113924050633,409.33758,32.27808412307692,44.93792421538462,48.88650023076923
300,6,120,180,0,1210,1973,228,2.3,0,35,0,0,0,8,5.5,4,600,0.38,0.1885014137606032,0.5,0.6198554822494502,0.3801445177505498,409.381625,39.3346058,57.52815375,60.72272588333333
300,6,120,180,0,1238,1740,242,2.5,0,42,0,0,0,24.25,6.5,4,600,0.4033333333333333,0.2014775016789792,0.5,0.5842847548690396,0.4157152451309604,409.0354740000001,,54.34495417190082,
300,6,120,180,0,1255,1860,235,0,0,36,0,0,0,7,7.4,4,600,0.3916666666666667,0.1926163723916533,0.5,0.5971107544141252,0.4028892455858748,409.326015,23.7524482,38.4727608,43.25312773333334
300,6,120,180,0,1255,1860,235,0,0,36,0,0,0,7,7.4,6,600,0.3916666666666667,0.1926163723916533,0.5,0.5971107544141252,0.4028892455858748,409.326015,26.5620629,39.66785253333333,36.714597
300,6,120,180,0,1255,1860,235,1.8,0,36,0,0,0,7,6,6,600,0.3916666666666667,0.1926163723916533,0.5,0.5971107544141252,0.4028892455858748,409.326015,39.11627173333333,58.40627804444445,
300,6,120,180,0,1255,1860,235,1.8,0,36,0,0,0,7,7.4,4,600,0.3916666666666667,0.1926163723916533,0.5,0.5971107544141252,0.4028892455858748,409.326015,30.58975186666666,45.57691721481481,48.03185305714286
300,6,150,150,0,1231,1720,242,1.2,0,36,0,0,0,7,6,5,600,0.4033333333333333,0.2033209081667232,0.5,0.5828532700779396,0.4171467299220603,410.892163,41.8684301,60.23721986666666,
300,6,150,150,0,1231,1720,242,1.2,0,36,0,0,0,7,7.8,5,600,0.4033333333333333,0.2033209081667232,0.5,0.5828532700779396,0.4171467299220603,410.892163,34.78141236923076,53.27351226666667,61.1565212
300,6,150,150,0,1231,1720,242,1.2,0,36,0,0,0,7,7.8,6,600,0.4033333333333333,0.2033209081667232,0.5,0.5828532700779396,0.4171467299220603,410.892163,38.55590349411765,53.86941652380952,57.19203419999999
300,6,150,150,0,1406,1750,259,0,0,42.5,0,0,0,8,2,5,600,0.4316666666666666,0.1901140684410646,0.5,0.5544993662864385,0.4455006337135615,411.574888,41.37485521565218,59.41171476980058,
300,11,0,450,0,1038,1750,279,7,0,30,0,0,0,6.5,7,5,750,0.372,0.2690100430416069,0.6,0.6276901004304161,0.3723098995695839,440.260024,34.91046813333333,,56.56001453333334
300,11,0,450,0,1112,1700,250,2.8,0,50,0,0,0,19,7,6,750,0.3333333333333333,0.2667140825035562,0.6,0.60455192,0.39544808,440.4286760000001,56.23497584761905,80.02518106666666,
300,11,0,450,0,1112,1700,280,2.5,0,50,0,0,0,24,6,5,750,0.3733333333333334,0.2667140825035562,0.6,0.60455192,0.39544808,440.4286760000001,58.5537493,78.58111188888888,
300,11,0,450,0,1121,1700,283,5,0,75,0,0,0,24,6,5,750,0.3773333333333334,0.2658631690889756,0.6,0.6026231832683445,0.3973768167316554,440.460833,53.53493858333334,65.65152167777778,
300,11,0,450,0,1121,1700,283,5,0,75,0,0,0,24,6,6,750,0.3773333333333334,0.2658631690889756,0.6,0.6026231832683445,0.3973768167316554,440.460833,53.78069499090909,73.12937641,
300,11,0,450,0,1240,1700,284,8,25,75,0,0,0,24,6,6,750,0.3786666666666667,0.2551020408163265,0.6,0.5782312925170068,0.4217687074829932,440.88602,53.26648982592592,73.44674429818183,
300,11,100,450,0,1260,1380,340,0,0,40,0,0,0,25,1,6,850,0.4,0.321969697,0.6470588235294118,0.5227272727272727,0.4772727272727273,473.1446800000001,51.27821051,,88.70108739999999
300,11,100,450,0,1260,1400,340,0,0,40,0,0,0,25,1,6,850,0.4,0.3195488721804511,0.6470588235294118,0.5263157894736842,0.4736842105263158,473.18298,43.48100839076923,73.06247270724637,81.90086918484849
300,11,120,180,0,1180,1830,239,7,0,38,0,0,0,4.75,6,6,600,0.3983333333333333,0.1993355481727575,0.5,0.6079734219269103,0.3920265780730897,409.00059,45.9535754,61.15652120000001,
300,11,120,180,0,1180,1940,238,9,0,37,0,0,0,5.75,6,6,600,0.3966666666666667,0.1923076923076923,0.5,0.6217948717948718,0.3782051282051282,409.21124,31.0953676,42.17294866666666,
300,11,120,180,0,1200,1830,220,12,0,37,0,0,0,7,6,4,600,0.3666666666666666,0.198019802,0.5,0.6039603960396039,0.3960396039603961,409.07205,34.42365629090909,51.78460785899281,52.49815416842105
300,11,120,180,0,1200,1830,232,4,0,45,0,0,0,8,6,4,600,0.3866666666666667,0.198019802,0.5,0.6039603960396039,0.3960396039603961,409.07205,30.436714920876007,45.7752223,50.09367438400787
300,11,120,180,0,1200,1830,232,4,0,45,0,0,0,8,6,5,600,0.3866666666666667,0.198019802,0.5,0.6039603960396039,0.3960396039603961,409.07205,44.17242906666667,57.03345471999999,57.398877
300,11,120,180,0,1200,1830,232,4,0,45,0,0,0,8,6,6,600,0.3866666666666667,0.198019802,0.5,0.6039603960396039,0.3960396039603961,409.07205,35.932041739999995,55.32661857777777,61.2599426
300,11,120,180,0,1200,1830,232,4,45,45,0,0,0,8,6,4,600,0.3866666666666667,0.198019802,0.5,0.6039603960396039,0.3960396039603961,409.07205,33.2499801,47.50817961904761,50.568423896153845
300,11,120,180,0,1200,1830,233,4,0,36,0,0,0,5.75,0,4,600,0.3883333333333333,0.198019802,0.5,0.6039603960396039,0.3960396039603961,409.07205,38.20846166666666,62.06816168888889,
