Repository: tjboise/llm_for_low_carbon_concrete_design

# LLM-Based Low-Carbon Concrete Mix Design Optimizer

**Rutgers University CAIT** — Single-objective optimization framework using a Gemini LLM guided by a CatBoost surrogate model to minimize Global Warming Potential (GWP) under compressive strength constraints.

## Overview

This project implements an iterative LLM optimizer that proposes concrete mix designs, evaluates them with a trained CatBoost surrogate (predicting 7/28/56-day strength), and refines proposals based on structured feedback — including domain knowledge injection, RAG retrieval, and few-shot examples.

File: Processed_Concrete_Data.csv (part 1 of 5)
PC,FA,SC,SF,FAGG,CAGG,WATER,AEA,WR_HR,WR,ACC,TOTAL_BINDER,w/b,b/a,SCM%,CAGG%,FAGG%,7day,28day,56day
164,109,274,0,1309,1815,217,5.0,0.0,30.0,0.0,547,0.396709324,0.175096031,0.700182815,0.580985915,0.419014085,36.44820855,47.21111967,
165,165,220,0,1360,1975,192,14.0,0.0,65.0,0.0,550,0.349090909,0.164917541,0.7,0.592203898,0.407796102,,55.4338704,
180,0,420,0,1159,1970,242,0.9,0.0,30.0,0.0,600,0.403333333,0.191754554,0.7,0.62959412,0.37040588,31.66643359,50.676486,51.33723383
180,0,420,0,1209,1710,242,5.0,109.0,20.0,0.0,600,0.403333333,0.205549846,0.7,0.585817061,0.414182939,35.74267776,51.27760693,57.46353268
180,0,420,0,1285,1740,225,3.0,0.0,40.0,0.0,600,0.375,0.198347107,0.7,0.575206612,0.424793388,36.6801232,50.49262573,
180,0,420,0,1285,1740,234,2.0,0.0,37.0,0.0,600,0.39,0.198347107,0.7,0.575206612,0.424793388,43.954095,51.5728048,
180,0,420,0,1285,1740,234,3.0,0.0,40.0,0.0,600,0.39,0.198347107,0.7,0.575206612,0.424793388,40.38318388,57.95811864,
180,0,420,0,1285,1740,238,1.5,0.0,40.0,0.0,600,0.396666667,0.198347107,0.7,0.575206612,0.424793388,37.28608939,46.39487921,52.915628955
180,0,420,0,1285,1740,239,0.0,0.0,0.0,0.0,600,0.398333333,0.198347107,0.7,0.575206612,0.424793388,44.18392033,54.7443944,
180,0,420,0,1285,1740,239,1.8,0.0,40.0,0.0,600,0.398333333,0.198347107,0.7,0.575206612,0.424793388,43.02521761,57.66572975,
180,0,420,0,1285,1740,239,2.3,0.0,48.0,0.0,600,0.398333333,0.198347107,0.7,0.575206612,0.424793388,38.834735699999996,63.86558732,
180,0,420,0,1285,1740,239,2.5,0.0,40.0,0.0,600,0.398333333,0.198347107,0.7,0.575206612,0.424793388,39.739151545,56.57568715,57.55975473
180,0,420,0,1300,1700,270,1.5,0.0,20.0,0.0,600,0.45,0.2,0.7,0.566666667,0.433333333,24.40236567,41.65559186,46.26413105
180,0,420,0,1401,1747,198,4.0,0.0,12.0,0.0,600,0.33,0.190597205,0.7,0.554955527,0.445044473,,58.78548984,
180,0,455,0,1340,1750,238,2.5,0.0,33.0,0.0,635,0.37480315,0.205501618,0.716535433,0.566343042,0.433656958,34.10751588,49.10505528,59.122567
180,0,455,0,1340,1750,257,1.5,5.0,8.0,0.0,635,0.404724409,0.205501618,0.716535433,0.566343042,0.433656958,36.79157275,52.11576715,57.32679542
180,120,300,0,1200,1830,232,4.0,0.0,45.0,0.0,600,0.386666667,0.198019802,0.7,0.603960396,0.396039604,35.3011712,45.68927627,51.2625406
180,120,300,0,1200,1830,239,8.0,0.0,18.0,0.0,600,0.398333333,0.198019802,0.7,0.603960396,0.396039604,32.97665211,49.85568124,55.1063693
180,120,300,0,1210,1830,228,6.0,0.0,33.0,0.0,600,0.38,0.197368421,0.7,0.601973684,0.398026316,33.41775259,46.20904715,52.83621397
180,120,300,0,1250,1740,234,5.0,0.0,39.0,0.0,600,0.39,0.200668896,0.7,0.581939799,0.418060201,27.11070976,45.51231076,48.91612724
180,120,300,0,1250,1740,234,9.0,0.0,39.0,0.0,600,0.39,0.200668896,0.7,0.581939799,0.418060201,29.8026001,45.35890235,51.10688617
180,120,300,0,1250,1740,238,5.0,0.0,18.0,0.0,600,0.396666667,0.200668896,0.7,0.581939799,0.418060201,27.59085959,52.21631573,52.82648316
180,120,300,0,1250,1740,238,5.0,0.0,39.0,0.0,600,0.396666667,0.200668896,0.7,0.581939799,0.418060201,24.84905001,,49.30795844
180,120,300,0,1250,1740,270,6.0,0.0,22.0,0.0,600,0.45,0.200668896,0.7,0.581939799,0.418060201,24.84064947,46.59478808,48.03677789
180,120,300,0,1250,1750,239,4.0,45.0,39.0,0.0,600,0.398333333,0.2,0.7,0.583333333,0.416666667,32.43639842,44.135657015,48.67355822
180,120,300,0,1250,1830,239,4.0,45.0,39.0,0.0,600,0.398333333,0.194805195,0.7,0.594155844,0.405844156,31.74982547666667,46.152757353333335,50.22258096666667
180,120,300,0,1250,1830,240,11.0,0.0,18.0,0.0,600,0.4,0.194805195,0.7,0.594155844,0.405844156,31.28027253,44.46075539,49.01234165
180,120,300,0,1265,1765,238,4.0,0.0,37.0,0.0,600,0.396666667,0.198019802,0.7,0.582508251,0.417491749,25.567424565000003,,45.34227435
180,120,300,0,1280,1830,214,9.0,0.0,18.0,0.0,600,0.356666667,0.192926045,0.7,0.588424437,0.411575563,30.20479443,42.74176637,45.63431803
180,120,300,0,1280,1830,238,5.0,0.0,18.0,0.0,600,0.396666667,0.192926045,0.7,0.588424437,0.411575563,31.199084315,49.13700181,56.045062145
180,180,240,0,1116,1450,242,1.5,0.0,30.0,0.0,600,0.403333333,0.233826968,0.7,0.565081839,0.434918161,24.9590312,43.30196562,53.4688638
180,180,240,0,1116,1970,184,0.4,5.0,0.0,0.0,600,0.306666667,0.194426442,0.7,0.638366818,0.361633182,28.7166754,52.227807,57.4678246
180,180,240,0,1116,1970,242,0.9,0.0,30.0,0.0,600,0.403333333,0.194426442,0.7,0.638366818,0.361633182,31.3603474,48.54973982,52.27353755
180,180,240,0,1116,1970,242,0.9,30.0,0.0,0.0,600,0.403333333,0.194426442,0.7,0.638366818,0.361633182,28.87749769,45.44050693,48.1948284
180,180,240,0,1116,1970,242,1.5,30.0,0.0,0.0,600,0.403333333,0.194426442,0.7,0.638366818,0.361633182,27.586441726666667,44.977857166666666,51.87583643
180,180,240,0,1270,1825,209,15.0,0.0,46.0,0.0,600,0.348333333,0.193861066,0.7,0.589660743,0.410339257,30.67019073,47.66577413,
180,180,240,0,1270,1825,210,15.0,0.0,46.0,0.0,600,0.35,0.193861066,0.7,0.589660743,0.410339257,32.6219472,50.51087549,60.36787947
180,180,240,0,1270,1928,200,15.0,0.0,18.0,0.0,600,0.333333333,0.187617261,0.7,0.602876798,0.397123202,37.7832848,56.89777569,58.03549317
180,180,240,0,1290,1950,209,18.0,0.0,71.0,0.0,600,0.348333333,0.185185185,0.7,0.601851852,0.398148148,33.66075123,50.38441766,53.712754745
180,180,240,0,1320,1775,209,14.0,36.0,55.0,0.0,600,0.348333333,0.193861066,0.7,0.573505654,0.426494346,42.94181887,61.01235804,
185,0,440,0,1265,1960,235,5.0,0.0,75.0,0.0,625,0.376,0.19379845,0.704,0.607751938,0.392248062,43.79321727,56.49872778,
188,187,250,0,1265,1800,228,8.5,0.0,52.0,0.0,625,0.3648,0.203915171,0.6992,0.587275693,0.412724307,35.54109732,52.94959765,66.82470336
195,0,455,0,1145,1870,260,9.8,0.0,50.0,0.0,650,0.4,0.215588723,0.7,0.620232172,0.379767828,41.023822,52.56679937,
195,0,455,0,1250,1850,242,3.0,0.0,35.0,3.0,650,0.372307692,0.209677419,0.7,0.596774194,0.403225806,35.852751999999995,51.06144343,57.8297995
195,0,495,0,1250,1850,242,3.0,15.0,35.0,0.0,690,0.350724638,0.222580645,0.717391304,0.596774194,0.403225806,41.1789541,54.77312257,58.76921055
195,130,325,0,1190,1735,245,6.0,0.0,46.0,0.0,650,0.376923077,0.222222222,0.7,0.593162393,0.406837607,33.39966897,52.9862306,56.50589437
198,198,264,0,1141,1750,250,0.0,0.0,40.0,0.0,660,0.378787879,0.228294708,0.7,0.605326877,0.394673123,30.4748392,49.32051653,56.9162438
198,198,264,0,1186,1750,250,0.0,0.0,40.0,0.0,660,0.378787879,0.22479564,0.7,0.596049046,0.403950954,37.20584865,53.59986424,58.55030192
198,198,264,0,1345,1550,249,5.0,0.0,55.0,0.0,660,0.377272727,0.227979275,0.7,0.535405872,0.464594128,32.67409085,49.67036176,58.49354506
200,100,550,0,1260,1380,340,0.0,0.0,40.0,0.0,850,0.4,0.321969697,0.764705882,0.522727273,0.477272727,49.42502202,76.14879378,81.22154961
200,100,550,0,1260,1400,312,0.0,0.0,52.0,0.0,850,0.367058824,0.319548872,0.764705882,0.526315789,0.473684211,59.0191456,72.06173327,77.89240197
204,204,272,0,1015,1970,264,1.1,40.8,0.0,0.0,680,0.388235294,0.227805695,0.7,0.659966499,0.340033501,31.4401056,49.0906912,56.5715058
210,0,490,0,1010,1970,260,5.6,50.0,0.0,0.0,700,0.371428571,0.234899329,0.7,0.661073826,0.338926174,38.51585305,,
210,175,315,0,1280,1600,245,10.0,0.0,55.0,0.0,700,0.35,0.243055556,0.7,0.555555556,0.444444444,36.8524922,52.58403627,
225,225,300,0,1390,1665,267,0.0,18.8,22.5,0.0,750,0.356,0.245499182,0.7,0.545008183,0.454991817,25.8036393,,67.29860323
233,233,310,0,1370,1601,250,0.0,23.3,50.4,0.0,776,0.322164948,0.261191518,0.699742268,0.538875799,0.461124201,55.81997696,70.16107776,75.71595607
240,0,560,0,1400,1650,264,0.0,0.0,100.0,0.0,800,0.33,0.262295082,0.7,0.540983607,0.459016393,52.50129915,68.90666236,70.72185157
246,0,164,0,1520,1750,250,3.3,8.2,0.0,0.0,410,0.609756098,0.125382263,0.4,0.535168196,0.464831804,13.5482034,24.76367967,
250,0,250,0,1078,2060,260,3.8,17.5,0.0,0.0,500,0.52,0.159337157,0.5,0.656469089,0.343530911,,39.50326224,45.50136026
274,140,443,0,1197,1738,279,0.0,0.0,40.0,0.0,857,0.325554259,0.291993186,0.680280047,0.592163543,0.407836457,55.69350338,60.93296383,80.79991071
274,140,443,0,1210,1738,279,0.0,40.0,81.0,0.0,857,0.325554259,0.290705563,0.680280047,0.589552239,0.410447761,54.18596774,66.42978139,72.98693143
275,0,275,0,1024,2300,215,4.4,80.0,0.0,0.0,550,0.390909091,0.165463297,0.5,0.691937425,0.308062575,45.9535754,53.13561707,
275,0,413,0,1065,1870,255,5.1,0.0,27.5,0.0,688,0.370639535,0.234412266,0.600290698,0.63713799,0.36286201,34.72779412,48.9167568,63.243815025
275,0,413,0,1070,1870,255,2.8,27.5,0.0,0.0,688,0.370639535,0.234013605,0.600290698,0.636054422,0.363945578,33.41906588,47.10756376,
275,0,413,0,1085,1870,255,5.5,0.0,34.4,0.0,688,0.370639535,0.232825719,0.600290698,0.632825719,0.367174281,34.03425905,51.563228745,
275,0,413,0,1085,1870,255,5.5,34.4,0.0,0.0,688,0.370639535,0.232825719,0.600290698,0.632825719,0.367174281,30.509313,44.4022544,
275,0,413,0,1140,1870,255,5.5,34.4,0.0,0.0,688,0.370639535,0.228571429,0.600290698,0.621262458,0.378737542,40.56876784,56.59448833,
275,0,413,0,1159,1870,254,6.8,0.0,42.0,384.0,688,0.369186047,0.227137669,0.600290698,0.617365467,0.382634533,,44.28027018,
275,0,413,0,1159,1870,255,7.0,55.0,0.0,0.0,688,0.370639535,0.227137669,0.600290698,0.617365467,0.382634533,35.42966445,53.67639884,53.8480756
275,0,413,0,1159,1870,255,7.5,0.0,42.0,384.0,688,0.370639535,0.227137669,0.600290698,0.617365467,0.382634533,,42.62972652,
275,0,413,0,1159,1870,255,7.5,0.0,55.0,0.0,688,0.370639535,0.227137669,0.600290698,0.617365467,0.382634533,,52.1071487,
280,105,315,0,1335,1500,238,25.0,0.0,89.0,0.0,700,0.34,0.24691358,0.6,0.529100529,0.470899471,47.207072745,61.986190655,
286,173,115,0,1535,1600,230,2.0,20.0,30.0,0.0,574,0.400696864,0.183094099,0.50174216,0.510366826,0.489633174,20.4429634,,
290,0,435,25,1450,1500,280,0.0,0.0,150.0,0.0,725,0.386206897,0.245762712,0.6,0.508474576,0.491525424,49.2630602,61.6046806,73.1534036
290,105,490,0,1325,1650,238,0.0,0.0,82.0,0.0,885,0.268926554,0.297478992,0.672316384,0.554621849,0.445378151,64.13315552,78.6519747,84.94874686
297,153,450,0,1373,1601,246,0.0,27.0,58.5,0.0,900,0.273333333,0.30262273,0.67,0.538332213,0.461667787,62.35067487,90.04322046,96.60060197
300,0,200,0,1424,1710,250,6.3,0.0,0.0,0.0,500,0.5,0.159540523,0.4,0.54562859,0.45437141,,35.55188975,
300,0,200,0,1424,1710,250,6.3,15.0,0.0,0.0,500,0.5,0.159540523,0.4,0.54562859,0.45437141,21.902354265,32.690355415,
300,0,300,0,1300,1700,270,1.5,0.0,20.0,0.0,600,0.45,0.2,0.5,0.566666667,0.433333333,25.85535,46.28682213,54.71375102
300,0,450,0,1038,1750,279,7.0,0.0,30.0,0.0,750,0.372,0.269010043,0.6,0.6276901,0.3723099,41.4030338,55.80159093,59.340901065
300,0,450,0,1112,1700,250,2.8,0.0,50.0,0.0,750,0.333333333,0.266714083,0.6,0.60455192,0.39544808,56.23497585,80.02518107,
300,0,450,0,1121,1700,283,5.0,0.0,75.0,0.0,750,0.377333333,0.265863169,0.6,0.602623183,0.397376817,53.657816785,69.390449045,
300,0,450,0,1121,1700,284,5.0,0.0,25.0,0.0,750,0.378666667,0.265863169,0.6,0.602623183,0.397376817,50.04028769,72.03979539,
300,0,450,0,1240,1700,284,8.0,25.0,75.0,0.0,750,0.378666667,0.255102041,0.6,0.578231293,0.421768707,53.26648983,73.4467443,
300,0,450,0,1245,1600,284,8.0,25.0,75.0,0.0,750,0.378666667,0.263620387,0.6,0.562390158,0.437609842,57.56894775,72.71208731,
300,0,450,0,1481,1500,276,0.0,0.0,0.0,0.0,750,0.368,0.251593425,0.6,0.50318685,0.49681315,40.1102663,62.5354732,
300,65,483,25,1370,1646,220,0.0,30.0,65.0,0.0,848,0.259433962,0.281167109,0.646226415,0.545755968,0.454244032,77.7964244,106.0790746,111.0426244
300,100,450,0,1260,1380,340,0.0,0.0,40.0,0.0,850,0.4,0.321969697,0.647058824,0.522727273,0.477272727,51.27821051,,88.7010874
300,100,450,0,1260,1400,340,0.0,0.0,40.0,0.0,850,0.4,0.319548872,0.647058824,0.526315789,0.473684211,43.48100839,73.06247271,81.90086918
300,120,180,0,1180,1940,238,9.0,0.0,37.0,0.0,600,0.396666667,0.192307692,0.5,0.621794872,0.378205128,31.0953676,42.17294867,
300,120,180,0,1200,1800,233,10.0,0.0,40.0,0.0,600,0.388333333,0.2,0.5,0.6,0.4,31.90080093,46.5793271,
300,120,180,0,1200,1830,220,12.0,0.0,37.0,0.0,600,0.366666667,0.198019802,0.5,0.603960396,0.396039604,34.42365629,51.78460786,52.49815417
300,120,180,0,1200,1830,232,4.0,0.0,45.0,0.0,600,0.386666667,0.198019802,0.5,0.603960396,0.396039604,35.733338280000005,51.539350465000005,55.49236185833333
300,120,180,0,1200,1830,232,4.0,45.0,45.0,0.0,600,0.386666667,0.198019802,0.5,0.603960396,0.396039604,33.2499801,47.50817962,50.5684239
300,120,180,0,1200,1830,233,4.0,0.0,36.0,0.0,600,0.388333333,0.198019802,0.5,0.603960396,0.396039604,38.20846167,62.06816169,
300,120,180,0,1200,1830,233,8.0,0.0,40.0,0.0,600,0.388333333,0.198019802,0.5,0.603960396,0.396039604,34.821939175,51.29809637,57.79314999
300,120,180,0,1200,1830,234,4.0,0.0,35.0,0.0,600,0.39,0.198019802,0.5,0.603960396,0.396039604,35.41086056,53.85765166,
300,120,180,0,1200,1830,234,4.0,0.0,40.0,0.0,600,0.39,0.198019802,0.5,0.603960396,0.396039604,38.9209202,60.16827227,66.0862746
300,120,180,0,1210,1830,228,6.0,0.0,33.0,0.0,600,0.38,0.197368421,0.5,0.601973684,0.398026316,34.61935604,52.59388592,58.01448057
300,120,180,0,1210,1873,228,2.3,0.0,35.0,0.0,600,0.38,0.194615634,0.5,0.607525138,0.392474862,39.80175053,58.10445355,63.42591478
300,120,180,0,1210,1873,228,5.0,0.0,30.0,0.0,600,0.38,0.194615634,0.5,0.607525138,0.392474862,39.7138176,59.90469134,66.09704766
300,120,180,0,1210,1873,228,5.0,0.0,40.0,0.0,600,0.38,0.194615634,0.5,0.607525138,0.392474862,37.1972302,56.39051835,60.13092565
300,120,180,0,1210,1873,229,5.0,0.0,30.0,0.0,600,0.381666667,0.194615634,0.5,0.607525138,0.392474862,38.77935552,57.6746674,64.61387156
300,120,180,0,1210,1900,220,7.0,0.0,40.0,0.0,600,0.366666667,0.192926045,0.5,0.610932476,0.389067524,47.3670012,65.4312724,67.9823336
300,120,180,0,1210,1900,228,2.3,0.0,35.0,0.0,600,0.38,0.192926045,0.5,0.610932476,0.389067524,39.31002448,54.83840492,60.208364675
300,120,180,0,1210,1900,228,5.0,0.0,30.0,0.0,600,0.38,0.192926045,0.5,0.610932476,0.389067524,38.39519475,53.31732272,59.09455704
300,120,180,0,1210,1900,228,6.0,0.0,33.0,0.0,600,0.38,0.192926045,0.5,0.610932476,0.389067524,34.46395034,53.3309686,60.93818713
300,120,180,0,1210,1900,232,4.0,45.0,45.0,0.0,600,0.386666667,0.192926045,0.5,0.610932476,0.389067524,37.66919293666667,54.96694193333334,60.74264408
300,120,180,0,1210,1950,228,2.3,0.0,35.0,0.0,600,0.38,0.189873418,0.5,0.617088608,0.382911392,35.21301256,48.056960610000004,52.596099335000005
300,120,180,0,1210,1973,228,2.3,0.0,35.0,0.0,600,0.38,0.188501414,0.5,0.619855482,0.380144518,39.3346058,57.52815375,60.72272588
300,120,180,0,1238,1740,242,2.5,0.0,4.2,0.0,600,0.403333333,0.201477502,0.5,0.584284755,0.415715245,,56.05022016,
300,120,180,0,1238,1740,242,2.5,0.0,42.0,0.0,600,0.403333333,0.201477502,0.5,0.584284755,0.415715245,,57.06000746,
300,120,180,0,1250,1750,239,5.0,45.0,39.0,0.0,600,0.398333333,0.2,0.5,0.583333333,0.416666667,34.17732532,51.9175428,62.25106435
300,120,180,0,1255,1860,234,1.8,0.0,36.0,0.0,600,0.39,0.192616372,0.5,0.597110754,0.402889246,33.1293218,52.37719347,61.7425758
300,120,180,0,1255,1860,235,1.8,0.0,36.0,0.0,600,0.391666667,0.192616372,0.5,0.597110754,0.402889246,34.853011800000004,51.991597625,48.03185306
300,125,371,0,1328,1625,230,0.0,15.0,50.0,0.0,796,0.288944724,0.269556383,0.623115578,0.550287843,0.449712157,57.50069497,90.92379978,97.80843856
300,129,367,24,1338,1633,222,0.0,12.0,43.0,0.0,796,0.278894472,0.267923258,0.623115578,0.549646584,0.450353416,69.36810019,101.9864866,107.8115883
300,150,150,0,1231,1720,242,1.2,0.0,36.0,0.0,600,0.403333333,0.203320908,0.5,0.58285327,0.41714673,38.16067480571429,55.62432837428571,60.7083618
300,150,150,0,1406,1750,259,0.0,0.0,42.5,0.0,600,0.431666667,0.190114068,0.5,0.554499366,0.445500634,41.37485522,59.41171477,
300,180,420,0,1460,1515,242,0.0,31.5,54.0,0.0,900,0.268888889,0.302521008,0.666666667,0.509243697,0.490756303,66.3183508,95.62835127,105.0702745
303,182,121,0,1174,1835,242,1.0,0.0,39.0,0.0,606,0.399339934,0.201395813,0.5,0.609837155,0.390162845,37.15725017,52.800109145,59.536694575
310,0,310,0,1260,1840,250,1.6,0.0,31.3,0.0,620,0.403225806,0.2,0.5,0.593548387,0.406451613,40.94338313,60.99564347,
310,0,310,0,1378,1825,238,4.0,0.0,34.1,0.0,620,0.383870968,0.19356853,0.5,0.569778333,0.430221667,33.22584844,49.81693925,
310,110,200,0,1121,1720,246,1.2,0.0,40.3,0.0,620,0.396774194,0.218233017,0.5,0.605420627,0.394579373,42.018965695000006,57.30981968,61.2599426
310,110,200,0,1211,1720,246,1.2,0.0,40.3,0.0,620,0.396774194,0.2115319,0.5,0.586830433,0.413169567,43.77748412857142,62.67411911,66.04274038
310,110,200,0,1211,1720,260,1.2,0.0,40.3,0.0,620,0.419354839,0.2115319,0.5,0.586830433,0.413169567,44.13508245,61.54722427,
310,110,200,0,1252,1720,213,2.5,0.0,31.0,512.0,620,0.343548387,0.208613728,0.5,0.578734859,0.421265141,45.66342092,63.26708384,68.66491484
310,200,110,0,1211,1720,246,1.2,0.0,40.3,0.0,620,0.396774194,0.2115319,0.5,0.586830433,0.413169567,43.8161998,57.68615867,
320,0,320,0,1280,1700,255,1.9,0.0,41.6,0.0,640,0.3984375,0.214765101,0.5,0.570469799,0.429530201,48.53049195,67.71072184,
320,0,465,15,1375,1500,280,0.0,0.0,80.0,0.0,785,0.356687898,0.273043478,0.592356688,0.52173913,0.47826087,48.40527094,67.28902718,74.56806061
320,0,465,15,1450,1460,283,0.0,0.0,115.0,0.0,785,0.360509554,0.26975945,0.592356688,0.501718213,0.498281787,58.73148343,73.80990466,79.09085269
320,0,480,0,1375,1500,280,0.0,0.0,90.0,0.0,800,0.35,0.27826087,0.6,0.52173913,0.47826087,51.6245155,64.11437324,69.15807162
320,110,210,0,1257,1700,255,2.6,0.0,41.6,0.0,640,0.3984375,0.216435577,0.5,0.574907,0.425093,41.17901689333333,60.377327466666664,64.23618067
320,115,350,0,1225,1824,275,0.0,0.0,78.5,0.0,785,0.350318471,0.257461463,0.592356688,0.598228928,0.401771072,56.09043959,72.02467203,78.35983134
320,128,192,0,1230,1850,237,1.9,0.0,38.4,0.0,640,0.3703125,0.207792208,0.5,0.600649351,0.399350649,35.55780949,54.2325107,61.5012592
324,0,216,0,1320,1700,267,2.2,21.6,37.8,0.0,540,0.494444444,0.178807947,0.4,0.562913907,0.437086093,31.2504997,44.81594,50.84502458
325,0,325,0,1154,1870,260,4.6,0.0,50.0,0.0,650,0.4,0.21494709,0.5,0.618386243,0.381613757,37.38568697,54.37296701,
325,130,195,0,1062,1970,208,2.6,0.0,33.0,0.0,650,0.32,0.214379947,0.5,0.649736148,0.350263852,35.11313229,50.52709953,58.04749516
325,130,195,0,1150,1750,234,3.0,0.0,39.0,0.0,650,0.36,0.224137931,0.5,0.603448276,0.396551724,32.0778709,48.18288113,
325,130,195,0,1150,1900,234,3.0,0.0,39.0,0.0,650,0.36,0.213114754,0.5,0.62295082,0.37704918,38.82284224,50.84991794,55.538010005000004
325,130,195,0,1155,1830,225,9.0,0.0,50.0,0.0,650,0.346153846,0.217755444,0.5,0.613065327,0.386934673,39.4035534,59.59370893,
325,130,195,0,1155,1830,232,8.5,0.0,50.0,0.0,650,0.356923077,0.217755444,0.5,0.613065327,0.386934673,35.379565145,54.21170181,59.017291605
325,130,195,0,1179,1850,250,0.3,32.5,0.0,0.0,650,0.384615385,0.214592275,0.5,0.610762628,0.389237372,31.38456448,,
325,130,195,0,1270,1830,233,9.0,0.0,50.0,0.0,650,0.358461538,0.209677419,0.5,0.590322581,0.409677419,30.854051,47.7806868,
329,0,329,0,1390,1700,263,6.0,0.0,79.0,0.0,658,0.399696049,0.212944984,0.5,0.550161812,0.449838188,32.20103639,43.56210267,
330,0,220,0,1120,2210,220,2.2,15.0,27.5,0.0,550,0.4,0.165165165,0.4,0.663663664,0.336336336,41.50153037,50.33415315,54.99615761
330,0,220,0,1200,2070,220,1.9,0.0,27.5,128.0,550,0.4,0.168195719,0.4,0.633027523,0.366972477,32.40996851,42.43494955,44.65924091
330,0,220,0,1200,2070,220,1.9,27.5,0.0,0.0,550,0.4,0.168195719,0.4,0.633027523,0.366972477,30.88341757,46.33110555,49.6767458
330,0,220,0,1200,2070,220,2.2,15.0,27.5,0.0,550,0.4,0.168195719,0.4,0.633027523,0.366972477,44.93413589,55.5545287,58.28197297
330,0,220,0,1380,1700,275,2.5,0.0,14.0,0.0,550,0.5,0.178571429,0.4,0.551948052,0.448051948,15.0305768,23.39621893,
336,0,224,0,1350,1710,258,4.0,0.0,5.6,0.0,560,0.460714286,0.183006536,0.4,0.558823529,0.441176471,24.7177146,37.63772876,
336,0,224,0,1496,1710,238,0.0,0.0,40.0,0.0,560,0.425,0.174672489,0.4,0.533374922,0.466625078,28.7511492,39.33230755,
336,112,112,0,1270,1725,254,1.5,0.0,21.3,0.0,560,0.453571429,0.186978297,0.4,0.575959933,0.424040067,33.7498502,45.89611907,
336,112,112,0,1270,1725,259,1.4,0.0,21.3,0.0,560,0.4625,0.186978297,0.4,0.575959933,0.424040067,35.77690964,50.84425849,
338,0,226,0,1293,1710,266,7.1,16.9,0.0,0.0,564,0.471631206,0.187812188,0.40070922,0.569430569,0.430569431,23.8041589,40.67793487,
338,0,226,0,1304,1710,266,7.1,16.9,0.0,0.0,564,0.471631206,0.187126742,0.40070922,0.567352356,0.432647644,,32.17554667,
338,0,226,0,1324,1710,266,5.6,0.0,5.6,0.0,564,0.471631206,0.18589321,0.40070922,0.563612393,0.436387607,27.3721972,40.44925867,
338,0,226,0,1324,1710,267,5.6,0.0,5.6,0.0,564,0.473404255,0.18589321,0.40070922,0.563612393,0.436387607,23.0284984,31.0953676,
338,0,226,0,1325,1710,266,5.0,0.0,5.6,0.0,564,0.471631206,0.18583196,0.40070922,0.563426689,0.436573311,20.4429634,44.10348147,
338,0,226,0,1325,1710,267,7.1,16.9,0.0,0.0,564,0.473404255,0.18583196,0.40070922,0.563426689,0.436573311,26.50493489,40.406339075000005,78.2210522
338,0,226,0,1325,1750,266,7.1,16.9,0.0,0.0,564,0.471631206,0.183414634,0.40070922,0.569105691,0.430894309,,41.4375076,
339,0,226,0,1330,1800,260,5.6,0.0,22.6,0.0,565,0.460176991,0.180511182,0.4,0.575079872,0.424920128,30.0956274,36.93293107,
340,0,220,0,1200,2000,210,11.0,0.0,55.0,192.0,560,0.375,0.175,0.392857143,0.625,0.375,35.99691516,53.29022684,
340,0,225,0,1325,1800,255,5.6,0.0,16.9,0.0,565,0.451327434,0.1808,0.398230088,0.576,0.424,23.1663936,40.17346827,40.679084
340,0,225,0,1325,1800,255,5.6,22.6,0.0,0.0,565,0.451327434,0.1808,0.398230088,0.576,0.424,31.72768967,41.0413613,
340,0,226,0,1325,1800,255,5.6,22.6,0.0,0.0,566,0.450530035,0.18112,0.399293286,0.576,0.424,32.12692977,49.59453905,
340,0,240,0,1461,1850,300,6.0,0.0,30.0,0.0,580,0.517241379,0.175173664,0.413793103,0.558743582,0.441256418,24.821136,40.334346,
342,0,228,0,1026,2180,225,3.4,0.0,22.8,0.0,570,0.394736842,0.177791641,0.4,0.679975047,0.320024953,39.8517128,51.51890031,56.86108572
345,0,230,0,1325,1650,270,2.0,0.0,14.0,0.0,575,0.469565217,0.193277311,0.4,0.554621849,0.445378151,21.718494,43.13821507,
345,0,230,0,1325,1650,270,2.0,0.0,26.0,0.0,575,0.469565217,0.193277311,0.4,0.554621849,0.445378151,26.15750272,38.50458277,48.94130473
348,0,232,0,1279,1710,261,7.3,17.4,0.0,0.0,580,0.45,0.194044831,0.4,0.572097692,0.427902308,20.58303589,32.21950076,32.47776698
348,0,232,0,1279,1710,266,7.3,17.4,0.0,0.0,580,0.45862069,0.194044831,0.4,0.572097692,0.427902308,25.9179774,38.11805674,
348,0,232,0,1279,1760,266,7.3,17.4,0.0,0.0,580,0.45862069,0.190852254,0.4,0.579137874,0.420862126,22.48381236,32.53120137,
348,0,232,0,1290,1710,263,7.3,17.4,0.0,0.0,580,0.453448276,0.193333333,0.4,0.57,0.43,23.941029510000003,36.68034488666667,45.11471293
348,0,232,0,1300,1700,261,2.0,23.2,37.7,0.0,580,0.45,0.193333333,0.4,0.566666667,0.433333333,30.4576023,42.3338264,
348,0,232,0,1300,1700,261,2.0,23.3,37.7,0.0,580,0.45,0.193333333,0.4,0.566666667,0.433333333,33.4051122,51.66473493,
348,0,232,0,1311,1710,266,5.8,17.4,0.0,0.0,580,0.45862069,0.191989407,0.4,0.566037736,0.433962264,22.2528379,39.5586855,
348,0,232,0,1322,1710,262,3.5,0.0,5.8,0.0,580,0.451724138,0.191292876,0.4,0.563984169,0.436015831,28.348954866666663,40.88124517333333,
348,0,232,0,1330,1710,238,3.3,0.0,11.6,0.0,580,0.410344828,0.190789474,0.4,0.5625,0.4375,22.63169793,35.680383,
348,0,232,0,1360,1700,262,1.8,0.0,46.4,0.0,580,0.451724138,0.189542484,0.4,0.555555556,0.444444444,26.2690356,36.0940686,
348,0,232,0,1365,1750,262,5.5,0.0,40.0,0.0,580,0.451724138,0.186195827,0.4,0.561797753,0.438202247,20.31655947,35.14029347,
348,0,232,0,1380,1700,250,4.0,0.0,33.0,0.0,580,0.431034483,0.188311688,0.4,0.551948052,0.448051948,29.36018633,45.60500698,
348,0,232,0,1380,1700,261,1.1,26.1,23.2,0.0,580,0.45,0.188311688,0.4,0.551948052,0.448051948,30.80923506,42.76096519,
348,0,232,0,1389,1630,266,7.3,17.4,0.0,0.0,580,0.45862069,0.192116595,0.4,0.539913879,0.460086121,,36.46868389,
348,0,232,0,1537,1630,283,0.0,17.4,40.6,0.0,580,0.487931034,0.183138617,0.4,0.514682665,0.485317335,24.5453456,37.55674269,
348,0,232,0,1550,1700,263,0.0,23.2,37.7,0.0,580,0.453448276,0.178461538,0.4,0.523076923,0.476923077,26.4758784,,47.80366933
350,0,150,0,1380,1800,275,3.3,12.5,0.0,0.0,500,0.55,0.157232704,0.3,0.566037736,0.433962264,23.7007375,33.3534015,
350,0,210,0,1052,2150,196,6.0,20.0,46.2,384.0,560,0.35,0.174890693,0.375,0.67145534,0.32854466,,60.05635732,
350,0,210,0,1054,2150,207,6.0,20.0,80.0,384.0,560,0.369642857,0.174781523,0.375,0.671036205,0.328963795,43.02800337,58.45172725,61.8459972
350,0,210,0,1200,1980,235,3.0,0.0,60.0,0.0,560,0.419642857,0.176100629,0.375,0.622641509,0.377358491,35.4390664,44.58611467,
350,0,210,0,1243,1950,210,4.0,0.0,48.0,384.0,560,0.375,0.175383652,0.375,0.61071093,0.38928907,,43.01703444,
350,0,210,0,1282,1955,231,3.0,0.0,80.0,0.0,560,0.4125,0.172999691,0.375,0.603954279,0.396045721,39.04732413,49.94104493,
350,0,350,0,1134,1870,265,6.0,50.0,0.0,0.0,700,0.378571429,0.233022636,0.5,0.622503329,0.377496671,29.8543108,41.1617172,
350,0,350,0,1134,1870,360,3.5,50.0,0.0,0.0,700,0.514285714,0.233022636,0.5,0.622503329,0.377496671,28.785623,46.24085707,
350,0,350,0,1167,1801,238,5.5,0.0,31.5,256.0,700,0.34,0.235849057,0.5,0.60680593,0.39319407,,67.2928576,
350,0,350,0,1184,1750,267,5.0,0.0,35.0,0.0,700,0.381428571,0.23858214,0.5,0.596455351,0.403544649,31.06951225,44.07044408,
350,0,350,0,1184,1750,267,7.0,0.0,30.0,0.0,700,0.381428571,0.23858214,0.5,0.596455351,0.403544649,33.49483984,47.156498490000004,
350,0,350,0,1300,1750,240,5.0,0.0,50.0,0.0,700,0.342857143,0.229508197,0.5,0.573770492,0.426229508,40.11910958,50.77227795,51.1591192
350,0,350,0,1322,851,276,3.9,0.0,70.0,0.0,700,0.394285714,0.322135297,0.5,0.391624482,0.608375518,21.9770475,36.55371927,37.1972302
350,100,0,0,1250,1850,266,4.5,0.0,0.0,0.0,450,0.591111111,0.14516129,0.222222222,0.596774194,0.403225806,14.33008834,20.990440175000003,25.26340244
350,100,0,0,1550,1725,266,4.5,0.0,90.0,0.0,450,0.591111111,0.13740458,0.222222222,0.526717557,0.473282443,17.64579757,26.523502,28.36366369
350,140,210,0,1300,1800,266,0.0,35.0,0.0,0.0,700,0.38,0.225806452,0.5,0.580645161,0.419354839,44.12396791,59.80530146,67.36640171
350,150,150,0,1160,1900,260,10.0,0.0,40.0,0.0,650,0.4,0.212418301,0.461538462,0.620915033,0.379084967,37.209736325,49.196790865,54.15107001
350,150,150,0,1160,1900,260,11.0,0.0,40.0,0.0,650,0.4,0.212418301,0.461538462,0.620915033,0.379084967,34.40156918,48.76893573,57.41036827
350,150,150,0,1218,1892,260,9.0,0.0,36.0,0.0,650,0.4,0.209003215,0.461538462,0.608360129,0.391639871,33.60104118,51.6848855,57.17921061
350,150,150,0,1275,1900,260,10.0,0.0,40.0,0.0,650,0.4,0.204724409,0.461538462,0.598425197,0.401574803,36.58457947333333,56.067909289999996,60.20973590333333
350,150,150,0,1380,1800,247,0.0,0.0,48.0,0.0,650,0.38,0.204402516,0.461538462,0.566037736,0.433962264,43.539532109999996,61.71052321,69.014123935
350,150,250,0,1420,1500,242,0.0,25.0,15.0,0.0,750,0.322666667,0.256849315,0.533333333,0.51369863,0.48630137,43.06783106,61.03894092,70.41704573
350,150,250,0,1420,1500,300,0.0,25.0,15.0,0.0,750,0.4,0.256849315,0.533333333,0.51369863,0.48630137,39.6621069,56.537032,64.66031287
351,0,234,0,1350,1750,267,1.2,35.1,0.0,0.0,585,0.456410256,0.188709677,0.4,0.564516129,0.435483871,28.66065548,40.44064022,
351,0,234,0,1355,1750,271,1.0,0.0,27.0,0.0,585,0.463247863,0.188405797,0.4,0.563607085,0.436392915,34.4738,50.69946853,
351,0,234,0,1355,1750,271,1.0,27.0,0.0,0.0,585,0.463247863,0.188405797,0.4,0.563607085,0.436392915,24.8900836,37.6453896,
351,185,0,0,1434,1834,273,11.0,0.0,0.0,0.0,536,0.509328358,0.164014688,0.345149254,0.56119951,0.43880049,15.02466701,25.78461155,30.94799211
353,141,212,0,1510,750,283,1.4,14.1,39.0,0.0,706,0.400849858,0.312389381,0.5,0.331858407,0.668141593,33.5774812,46.0569968,
353,212,141,0,1510,750,283,1.4,0.0,38.8,0.0,706,0.400849858,0.312389381,0.5,0.331858407,0.668141593,32.0261602,46.51664747,
353,212,141,0,1510,750,283,1.4,0.0,39.0,0.0,706,0.400849858,0.312389381,0.5,0.331858407,0.668141593,32.63479467,46.32371842,50.91362396
360,0,240,0,1160,1900,216,3.0,0.0,51.0,0.0,600,0.36,0.196078431,0.4,0.620915033,0.379084967,40.2309246,,62.6388946
360,0,240,0,1250,1815,266,10.0,18.0,0.0,0.0,600,0.443333333,0.195758564,0.4,0.592169657,0.407830343,23.28176592,32.09404707,
360,0,240,0,1286,1700,266,7.5,18.0,0.0,0.0,600,0.443333333,0.200937709,0.4,0.56932351,0.43067649,37.6345112,49.96984645,
360,0,240,0,1286,1700,267,7.6,18.0,0.0,0.0,600,0.445,0.200937709,0.4,0.56932351,0.43067649,30.71375762,42.81754825,
360,0,240,0,1290,1610,292,6.0,0.0,30.0,0.0,600,0.486666667,0.206896552,0.4,0.555172414,0.444827586,30.80101438,40.54649246,
360,0,240,0,1300,1710,258,4.0,0.0,11.6,0.0,600,0.43,0.199335548,0.4,0.568106312,0.431893688,26.7516688,31.7848436,
360,0,240,0,1305,1655,262,7.0,0.0,37.0,0.0,600,0.436666667,0.202702703,0.4,0.559121622,0.440878378,26.408122715,39.427789524999994,37.32219773
360,0,240,0,1305,1800,264,2.5,0.0,37.0,0.0,600,0.44,0.193236715,0.4,0.579710145,0.420289855,19.2708542,34.38186987,
360,0,240,0,1305,1825,241,3.0,0.0,34.0,0.0,600,0.401666667,0.191693291,0.4,0.583067093,0.416932907,26.6482474,39.4380272,
360,0,240,0,1320,1650,263,2.0,0.0,32.0,0.0,600,0.438333333,0.202020202,0.4,0.555555556,0.444444444,27.132078045,41.29409973,42.56483032
360,0,240,0,1320,1650,263,2.5,0.0,16.0,0.0,600,0.438333333,0.202020202,0.4,0.555555556,0.444444444,27.7686459,40.10069024,
360,0,240,0,1335,1725,264,2.5,0.0,37.0,0.0,600,0.44,0.196078431,0.4,0.56372549,0.43627451,34.62527579,49.60164882,
360,0,240,0,1335,1725,264,3.0,0.0,36.0,0.0,600,0.44,0.196078431,0.4,0.56372549,0.43627451,30.885028266666666,46.010209383333326,
360,0,240,0,1343,1660,267,6.8,18.0,0.0,0.0,600,0.445,0.1998002,0.4,0.552780553,0.447219447,23.6317899,42.747512,46.8498942
360,0,240,0,1343,1660,267,7.5,18.0,0.0,0.0,600,0.445,0.1998002,0.4,0.552780553,0.447219447,,36.73528128,
360,0,240,0,1350,1700,258,4.0,0.0,17.0,0.0,600,0.43,0.196721311,0.4,0.557377049,0.442622951,23.786922,36.70310573,
360,0,240,0,1350,1700,270,2.0,0.0,17.0,0.0,600,0.45,0.196721311,0.4,0.557377049,0.442622951,34.1635358,50.00999253,
360,0,240,0,1350,1700,270,2.5,0.0,17.0,0.0,600,0.45,0.196721311,0.4,0.557377049,0.442622951,28.07183424,42.819906195,53.1068889
360,0,240,0,1360,1700,264,4.0,0.0,16.0,0.0,600,0.44,0.196078431,0.4,0.555555556,0.444444444,29.67298404,40.02108408,
360,0,240,0,1375,1710,263,4.0,0.0,20.0,0.0,600,0.438333333,0.194489465,0.4,0.554294976,0.445705024,29.9232584,45.5743636,
360,0,240,0,1385,1800,270,0.0,0.0,39.0,0.0,600,0.45,0.188383046,0.4,0.565149137,0.434850863,30.228905575,43.96274765,
360,0,240,0,1492,1700,283,0.0,0.0,24.0,0.0,600,0.471666667,0.187969925,0.4,0.532581454,0.467418546,29.415122,46.84787665,47.83365758
360,0,240,0,1504,1660,271,0.0,0.0,30.0,0.0,600,0.451666667,0.189633375,0.4,0.524652339,0.475347661,30.7333927,,49.66525453
360,0,240,0,1538,825,292,6.0,18.0,0.0,0.0,600,0.486666667,0.253914515,0.4,0.349132459,0.650867541,21.00603547,39.13925427,39.7827652
360,120,120,0,1240,1725,259,1.5,0.0,30.0,0.0,600,0.431666667,0.202360877,0.4,0.581787521,0.418212479,42.5406692,58.99616307,
360,200,0,0,1150,1900,282,4.8,0.0,16.8,0.0,560,0.503571429,0.183606557,0.357142857,0.62295082,0.37704918,,31.41137743,
361,0,264,0,1153,1940,250,3.8,0.0,34.2,0.0,625,0.4,0.202069188,0.4224,0.627222761,0.372777239,39.04732413,45.09939124,
366,0,244,0,1174,1775,267,3.5,21.2,0.0,0.0,610,0.437704918,0.20684978,0.4,0.601898949,0.398101051,27.93986577,40.73489872,
366,0,244,0,1238,1770,258,2.4,0.0,21.2,0.0,610,0.42295082,0.202792553,0.4,0.588430851,0.411569149,26.18089318,38.82073993,
366,0,244,0,1238,1770,262,2.4,0.0,21.2,0.0,610,0.429508197,0.202792553,0.4,0.588430851,0.411569149,26.635132365,36.820891215,
366,0,244,0,1350,1750,250,3.4,0.0,20.3,0.0,610,0.409836066,0.196774194,0.4,0.564516129,0.435483871,24.3931009,40.2443858,
366,0,244,0,1350,1750,250,3.4,20.3,0.0,0.0,610,0.409836066,0.196774194,0.4,0.564516129,0.435483871,24.37332482,38.51283291,
366,0,245,0,1340,1550,300,4.5,24.4,0.0,0.0,611,0.490998363,0.211418685,0.400981997,0.53633218,0.46366782,35.67888414,46.89859528,
366,0,380,14,1365,1550,273,7.6,0.0,86.0,0.0,746,0.365951743,0.255917667,0.509383378,0.531732419,0.468267581,46.75075993,56.40709229,71.56482739
367,0,244,0,1340,1550,245,1.5,0.0,24.4,0.0,611,0.400981997,0.211418685,0.399345336,0.53633218,0.46366782,27.1998282,42.44873907,
367,0,244,0,1340,1550,300,1.5,24.4,24.0,0.0,611,0.490998363,0.211418685,0.399345336,0.53633218,0.46366782,29.82845545,45.80336813,
367,0,244,0,1340,1800,283,0.0,0.0,32.0,0.0,611,0.463175123,0.194585987,0.399345336,0.573248408,0.426751592,34.21278409,51.58716888,
367,0,244,0,1410,1800,283,0.0,0.0,32.0,0.0,611,0.463175123,0.190342679,0.399345336,0.560747664,0.439252336,26.6999581,43.14051332,
370,153,225,0,1240,1675,263,0.0,0.0,30.0,0.0,748,0.351604278,0.256603774,0.505347594,0.574614065,0.425385935,40.81751785,60.44950128,65.93877195
372,0,248,0,1260,1700,258,2.1,24.8,40.3,0.0,620,0.416129032,0.209459459,0.4,0.574324324,0.425675676,35.34943452,49.56413139,
372,0,248,0,1430,1700,264,0.0,27.8,43.4,0.0,620,0.425806452,0.198083067,0.4,0.54313099,0.45686901,31.4573425,,56.14632893
375,0,125,0,1380,1800,275,3.5,12.0,0.0,0.0,500,0.55,0.157232704,0.25,0.566037736,0.433962264,29.60609944,34.07543609,
375,0,250,0,1200,1850,279,3.1,0.0,0.0,0.0,625,0.4464,0.204918033,0.4,0.606557377,0.393442623,24.44575462,38.26061434,
375,0,250,0,1200,1850,279,3.1,0.0,100.0,0.0,625,0.4464,0.204918033,0.4,0.606557377,0.393442623,27.31751462,39.57801172,
375,0,250,0,1250,1840,251,1.6,0.0,31.6,0.0,625,0.4016,0.202265372,0.4,0.595469256,0.404530744,47.1946322,62.16775267,
375,0,250,0,1300,1650,262,2.0,0.0,39.0,0.0,625,0.4192,0.211864407,0.4,0.559322034,0.440677966,33.19724033,46.53747539,55.75562587
375,0,250,0,1320,1725,242,4.0,0.0,39.0,0.0,625,0.3872,0.205254516,0.4,0.566502463,0.433497537,26.544826,40.15048573,
375,0,250,0,1320,1725,263,4.0,0.0,39.0,0.0,625,0.4208,0.205254516,0.4,0.566502463,0.433497537,31.0091831,44.56313213,
375,0,250,0,1387,1750,262,5.0,18.8,0.0,0.0,625,0.4192,0.199234938,0.4,0.557857826,0.442142174,27.30784611,,49.70061228
375,0,250,0,1400,1660,270,0.0,0.0,35.0,0.0,625,0.432,0.204248366,0.4,0.54248366,0.45751634,44.7814662,,73.13042107
375,0,260,0,1305,1775,250,2.5,10.0,28.0,0.0,635,0.393700787,0.206168831,0.409448819,0.576298701,0.423701299,28.8545706,43.80930504,
375,0,375,0,1128,1781,249,9.0,0.0,40.0,256.0,750,0.332,0.257820557,0.5,0.612237882,0.387762118,,70.54578987,
375,0,375,0,1128,1781,263,5.0,0.0,60.0,256.0,750,0.350666667,0.257820557,0.5,0.612237882,0.387762118,,71.74918836,
375,0,375,0,1250,1750,258,5.0,0.0,49.0,256.0,750,0.344,0.25,0.5,0.583333333,0.416666667,,67.94054718,
375,150,225,0,1101,1740,251,8.0,11.3,50.0,0.0,750,0.334666667,0.263991552,0.5,0.612460401,0.387539599,49.52506108,69.6887867,70.83476254
375,150,225,0,1102,1775,251,11.0,0.0,95.0,14.0,750,0.334666667,0.260688217,0.5,0.616962113,0.383037887,,68.6119985,69.62394312
375,150,225,0,1140,1730,250,3.8,0.0,41.3,0.0,750,0.333333333,0.261324042,0.5,0.602787456,0.397212544,54.70647322,71.43827572,77.55127551
376,0,376,0,1400,1546,248,0.0,0.0,90.2,0.0,752,0.329787234,0.255261371,0.5,0.524779362,0.475220638,,60.31995699,
378,0,252,0,1219,1900,280,0.0,0.0,44.1,0.0,630,0.444444444,0.201987817,0.4,0.609169606,0.390830394,31.03533564,44.58056716,
378,0,252,0,1402,1500,284,7.9,18.9,0.0,0.0,630,0.450793651,0.217091661,0.4,0.516884907,0.483115093,27.4556238,37.60881603,
378,0,252,0,1567,775,304,6.3,18.2,44.1,0.0,630,0.482539683,0.269000854,0.4,0.330913749,0.669086251,18.73689334,35.42164806,
378,0,252,0,1567,775,304,6.3,18.9,63.0,0.0,630,0.482539683,0.269000854,0.4,0.330913749,0.669086251,25.7864024,42.6613275,
380,0,280,0,1205,1750,267,4.0,0.0,27.0,0.0,660,0.404545455,0.223350254,0.424242424,0.592216582,0.407783418,39.66785253,52.65298387,
380,180,40,0,1215,1925,229,1.5,24.0,30.0,0.0,600,0.381666667,0.191082803,0.366666667,0.613057325,0.386942675,39.13853606,51.05684693,58.0717545
381,0,254,0,1145,1850,254,6.3,0.0,0.0,0.0,635,0.4,0.212020033,0.4,0.61769616,0.38230384,25.65872166,36.22736729,
381,0,254,0,1145,1900,254,7.4,0.0,63.0,0.0,635,0.4,0.208538588,0.4,0.623973727,0.376026273,,44.21839413,
381,0,254,0,1155,1900,254,6.3,0.0,63.0,0.0,635,0.4,0.207855974,0.4,0.62193126,0.37806874,,41.18326333,
381,0,254,0,1155,1900,254,6.3,12.7,0.0,0.0,635,0.4,0.207855974,0.4,0.62193126,0.37806874,24.327011535,37.11276939,
381,0,254,0,1155,1900,254,7.1,12.7,0.0,0.0,635,0.4,0.207855974,0.4,0.62193126,0.37806874,32.3364244,44.5746234,
381,0,254,0,1245,1800,254,6.3,14.6,0.0,0.0,635,0.4,0.208538588,0.4,0.591133005,0.408866995,32.07212527,40.77621773,
381,0,254,0,1265,1800,225,1.6,0.0,25.4,0.0,635,0.354330709,0.207177814,0.4,0.587275693,0.412724307,27.5100924,45.76971513,
381,0,254,0,1265,1800,255,5.6,25.4,0.0,0.0,635,0.401574803,0.207177814,0.4,0.587275693,0.412724307,19.2363804,27.55605747,30.1990488
383,0,205,0,1013,2200,235,5.8,0.0,17.6,0.0,588,0.399659864,0.183006536,0.348639456,0.684718332,0.315281668,,49.05082911,
383,0,205,0,1013,2200,250,6.0,0.0,18.0,0.0,588,0.425170068,0.183006536,0.348639456,0.684718332,0.315281668,,40.25582234,
383,0,205,0,1100,2100,225,2.9,0.0,23.5,71.0,588,0.382653061,0.18375,0.348639456,0.65625,0.34375,,53.04138868,
384,0,256,0,1200,1750,267,2.4,31.6,0.0,0.0,640,0.4171875,0.216949153,0.4,0.593220339,0.406779661,29.992206,,
385,100,0,0,1490,1650,271,0.7,14.6,17.0,0.0,485,0.558762887,0.154458599,0.206185567,0.525477707,0.474522293,18.01830613,,30.5782606
385,165,0,0,1250,1900,220,1.7,0.0,33.0,0.0,550,0.4,0.174603175,0.3,0.603174603,0.396825397,33.48883429,41.97923874,46.11609474
385,165,0,0,1300,1860,220,6.0,0.0,33.0,0.0,550,0.4,0.174050633,0.3,0.588607595,0.411392405,30.2679964,42.1269836,48.5391104
385,165,0,0,1300,1860,220,6.0,8.0,33.0,0.0,550,0.4,0.174050633,0.3,0.588607595,0.411392405,32.51091021,44.16086153,51.10428145
385,165,0,0,1332,1832,205,5.0,0.0,44.0,0.0,550,0.372727273,0.173830594,0.3,0.579013906,0.420986094,,46.52813873,
385,165,0,0,1332,1832,219,5.5,0.0,44.0,0.0,550,0.398181818,0.173830594,0.3,0.579013906,0.420986094,,46.19196116,
385,255,0,0,1285,1700,281,2.5,0.0,20.0,0.0,640,0.4390625,0.21440536,0.3984375,0.569514238,0.430485762,21.64424274,,35.57290586
387,0,258,0,1150,1815,291,8.0,20.0,0.0,0.0,645,0.451162791,0.217537943,0.4,0.612141653,0.387858347,36.97694846,46.61828853,
388,0,387,0,1072,1750,264,5.0,0.0,50.0,256.0,775,0.340645161,0.274627923,0.499354839,0.620127569,0.379872431,,58.4156413,
388,160,447,0,1234,1606,244,0.0,0.0,80.0,0.0,995,0.245226131,0.350352113,0.610050251,0.565492958,0.434507042,64.65216452,79.86430333,88.37550151
390,0,260,0,1068,2000,260,6.5,52.0,0.0,0.0,650,0.4,0.211864407,0.4,0.651890482,0.348109518,33.14710302,42.24189627,
390,0,260,0,1081,2000,260,6.5,52.0,0.0,0.0,650,0.4,0.210970464,0.4,0.64913989,0.35086011,32.46282833,39.59660668,
390,0,260,0,1235,1830,225,10.0,0.0,51.0,0.0,650,0.346153846,0.212071778,0.4,0.597063622,0.402936378,44.77325815,59.26082508,60.7083618
390,0,260,0,1235,1830,246,8.0,0.0,51.0,0.0,650,0.378461538,0.212071778,0.4,0.597063622,0.402936378,43.49635954,56.8983685,
390,0,260,0,1250,1750,270,2.5,0.0,38.0,0.0,650,0.415384615,0.216666667,0.4,0.583333333,0.416666667,31.35548809,,43.39430615
390,0,260,0,1275,1730,260,3.0,0.0,44.0,0.0,650,0.4,0.216306156,0.4,0.575707155,0.424292845,38.3348656,,60.7428356
390,0,260,0,1280,1805,240,3.0,0.0,34.0,0.0,650,0.369230769,0.210696921,0.4,0.585089141,0.414910859,32.9914266,53.73316293,
390,0,260,0,1295,1550,300,1.6,0.0,32.5,0.0,650,0.461538462,0.228471002,0.4,0.544815466,0.455184534,35.6286723,54.640973,
390,0,260,0,1300,1725,260,3.0,0.0,44.0,0.0,650,0.4,0.214876033,0.4,0.570247934,0.429752066,36.651789225,46.89434726,53.17897048
390,0,260,0,1305,1725,260,3.0,0.0,33.0,0.0,650,0.4,0.214521452,0.4,0.569306931,0.430693069,33.20257863,42.71814543,
390,0,260,0,1325,1700,260,3.0,0.0,40.0,0.0,650,0.4,0.214876033,0.4,0.561983471,0.438016529,36.03312385,49.814641,
