Repository: tjboise/llm_for_low_carbon_concrete_design

# LLM-Based Low-Carbon Concrete Mix Design Optimizer

**Rutgers University CAIT** — Single-objective optimization framework using a Gemini LLM guided by a CatBoost surrogate model to minimize Global Warming Potential (GWP) under compressive strength constraints.

## Overview

This project implements an iterative LLM optimizer that proposes concrete mix designs, evaluates them with a trained CatBoost surrogate (predicting 7/28/56-day strength), and refines proposals based on structured feedback — including domain knowledge injection, RAG retrieval, and few-shot examples.

File: concrete_feature_stats.csv
Features,Full name,Lower limit,Upper limit,mean,std,GWP factor
PC,Portland cement,164.0,850.0,469.30026455026456,144.1665558113235,1.048
FA,Fly ash,0.0,273.0,76.94047619047619,82.10858842583345,0.328
SC,Slag cement,0.0,560.0,121.58862433862434,138.83133347768097,0.264
SF,Silica fume,0.0,68.0,2.4126984126984126,9.878549783318695,0.85
CAGG,Coarse aggregate,675.0,2300.0,1725.899470899471,252.55384937505244,0.0037
FAGG,Fine aggregate,798.0,1800.0,1238.7314814814815,156.74452361438452,0.0026
WATER,Water,153.0,362.0,260.0674603174603,26.303918060424923,0
AEA,Air-entraining agent,0.0,40.0,5.9374338624338625,5.100361060027026,0
WR,Water reducer,0.0,211.0,37.240343915343914,33.69759162716185,0
WR_HR,High-range water reducer,0.0,127.0,10.239814814814814,17.67903354967193,0
ACC,Accelerator,0.0,768.0,56.34391534391534,143.8117081234752,0
w/b,w/b,0.23529411764705882,0.7142857142857143,0.39243082256948647,0.05352867164409147,/
b/a,b/a,0.10510510510510511,0.4880694143167028,0.2280769940563272,0.038561561639129105,/
SCM%,SCM%,0.0,0.7647058823529411,0.30156350937174675,0.18548401849404286,/
CAGG%,CAGG%,0.3146853146853147,0.7213930348258707,0.5797721937003079,0.06628756509380351,/
FAGG%,FAGG%,0.27860696517412936,0.6853146853146853,0.4202278062996922,0.0662875650938035,/
PC%,PC%,0.23529411764705882,1.0,0.6984364906282533,0.18548401849404292,/
FA%,FA%,0.0,0.375,0.11494867660401016,0.12250397607128384,/
SC%,SC%,0.0,0.717391304347826,0.18329050483054798,0.20409309969535408,/
SF%,SF%,0.0,0.08,0.0033243279371886285,0.01360574730920176,/

File: Concrete_Mix_Pivoted_by_Age.csv (part 2 of 12)
PC,PC_TYPE,FA,SS,SF,FAGG,CAGG,WATER,AEA,WR_HR,WR,ACC,FIBER,LATEX,SLUMP,VOID,Category,TOTAL_BINDER,w/b,b/a,SCM%,CAGG%,FAGG%,GWP,7day,28day,56day
300,11,120,180,0,1200,1830,233,8,0,40,0,0,0,6.75,6,4,600,0.3883333333333333,0.198019802,0.5,0.6039603960396039,0.3960396039603961,409.07205,36.53566156190476,56.87629796825397,62.72261668571429
300,11,120,180,0,1200,1830,233,8,0,40,0,0,0,8,6,4,600,0.3883333333333333,0.198019802,0.5,0.6039603960396039,0.3960396039603961,409.07205,33.74960827859649,51.77740904155844,59.80758720272109
300,11,120,180,0,1210,1830,228,6,0,33,0,0,0,8,6,4,600,0.38,0.1973684210526316,0.5,0.6019736842105263,0.3980263157894737,409.10778,34.61935604444444,52.59388592380952,58.01448057142857
300,11,120,180,0,1210,1873,228,2.3,0,35,0,0,0,8,5.5,4,600,0.38,0.1946156341226079,0.5,0.6075251378527409,0.3924748621472592,409.190125,39.80175053196172,58.104453548364056,63.425914782373866
300,11,120,180,0,1210,1873,228,5,0,30,0,0,0,8,6,4,600,0.38,0.1946156341226079,0.5,0.6075251378527409,0.3924748621472592,409.190125,39.7138176,59.90469134,66.09704766
300,11,120,180,0,1210,1873,228,5,0,40,0,0,0,8,6,4,600,0.38,0.1946156341226079,0.5,0.6075251378527409,0.3924748621472592,409.190125,37.1972302,56.39051834999999,60.13092564999999
300,11,120,180,0,1210,1900,220,7,0,40,0,0,0,6.75,6,4,600,0.3666666666666666,0.1929260450160772,0.5,0.6109324758842444,0.3890675241157556,409.24183,47.3670012,65.4312724,67.9823336
300,11,120,180,0,1210,1900,228,2.3,0,35,0,0,0,8,5.5,4,600,0.38,0.1929260450160772,0.5,0.6109324758842444,0.3890675241157556,409.24183,40.34034144347826,55.98245347826087,61.02012486086956
300,11,120,180,0,1210,1900,228,6,0,33,0,0,0,8,6,4,600,0.38,0.1929260450160772,0.5,0.6109324758842444,0.3890675241157556,409.24183,34.46395034285714,53.3309686,60.93818713333334
300,11,120,180,0,1210,1900,232,4,45,45,0,0,0,8,6,4,600,0.3866666666666667,0.1929260450160772,0.5,0.6109324758842444,0.3890675241157556,409.24183,39.09328919999999,60.99564346666667,67.47671786666666
300,11,120,180,0,1210,1950,228,2.3,0,35,0,0,0,8,5.5,4,600,0.38,0.189873418,0.5,0.6170886075949367,0.3829113924050633,409.33758,38.14794099555555,51.17599699791667,56.30569843791666
300,11,120,180,0,1238,1740,242,2.5,0,4.2,0,0,0,24.25,6.4,4,600,0.4033333333333333,0.2014775016789792,0.5,0.5842847548690396,0.4157152451309604,409.0354740000001,,56.05022015757576,
300,11,120,180,0,1238,1740,242,2.5,0,42,0,0,0,24.25,6.4,4,600,0.4033333333333333,0.2014775016789792,0.5,0.5842847548690396,0.4157152451309604,409.0354740000001,,59.03446728888889,
300,11,120,180,0,1238,1740,242,2.5,0,42,0,0,0,24.25,6.4,5,600,0.4033333333333333,0.2014775016789792,0.5,0.5842847548690396,0.4157152451309604,409.0354740000001,,57.38011391614584,
300,11,120,180,0,1238,1740,242,2.5,0,42,0,0,0,24.25,6.4,6,600,0.4033333333333333,0.2014775016789792,0.5,0.5842847548690396,0.4157152451309604,409.0354740000001,,57.48049445811965,
300,11,120,180,0,1250,1750,239,5,45,39,0,0,0,5,4.7,4,600,0.3983333333333333,0.2,0.5,0.5833333333333334,0.4166666666666667,409.0975,34.17732532,51.9175428,62.25106434999999
300,11,120,180,0,1255,1860,234,1.8,0,36,0,0,0,7,0,5,600,0.39,0.1926163723916533,0.5,0.5971107544141252,0.4028892455858748,409.326015,33.1293218,52.37719346666666,61.7425758
300,11,120,180,0,1255,1860,235,0,0,36,0,0,0,7,7.4,5,600,0.3916666666666667,0.1926163723916533,0.5,0.5971107544141252,0.4028892455858748,409.326015,30.9229986,40.8169792,45.0227828
300,11,120,180,0,1255,1860,235,0,0,36,0,0,0,7,7.4,6,600,0.3916666666666667,0.1926163723916533,0.5,0.5971107544141252,0.4028892455858748,409.326015,27.923778,38.1280228,
300,11,120,180,0,1255,1860,235,1.8,0,36,0,0,0,7,6,4,600,0.3916666666666667,0.1926163723916533,0.5,0.5971107544141252,0.4028892455858748,409.326015,32.58463576,46.52584047999999,46.3844979
300,11,150,150,0,1231,1720,242,1.2,0,36,0,0,0,7,6,4,600,0.4033333333333333,0.2033209081667232,0.5,0.5828532700779396,0.4171467299220603,410.892163,37.27192343333333,59.41367908888888,
300,11,150,150,0,1231,1720,242,1.2,0,36,0,0,0,7,6,6,600,0.4033333333333333,0.2033209081667232,0.5,0.5828532700779396,0.4171467299220603,410.892163,35.96306816,52.17494717333333,
300,11,150,150,0,1231,1720,242,1.2,0,36,0,0,0,7,6.5,5,600,0.4033333333333333,0.2033209081667232,0.5,0.5828532700779396,0.4171467299220603,410.892163,39.50697479999999,55.847556,63.77652999999999
300,11,150,150,0,1231,1720,242,1.2,0,36,0,0,0,7,7.8,6,600,0.4033333333333333,0.2033209081667232,0.5,0.5828532700779396,0.4171467299220603,410.892163,39.17701128571429,54.5539677,
300,11,150,150,0,1425,1700,271,0,0,48,0,0,0,6.75,2,4,600,0.4516666666666667,0.192,0.5,0.544,0.456,411.547025,39.84770421860465,57.3006789,47.0912108
300,11,180,0,0,1210,1873,229,4,0,40,0,0,0,4,3,4,480,0.4770833333333334,0.1556925072980863,0.375,0.6075251378527409,0.3924748621472592,381.350125,40.42627613333334,63.1904754,69.6715498
300,11,180,420,0,1460,1515,242,0,31.5,54,0,0,0,9,2,5,900,0.2688888888888889,0.3025210084033613,0.6666666666666666,0.5092436974789916,0.4907563025210084,492.4378050000001,66.3183508,95.62835126857142,105.0702745191489
303,6,182,121,0,1174,1835,242,1,0,39,0,0,0,7.5,4.8,4,606,0.3993399339933993,0.2013958125623131,0.5,0.6098371552010635,0.3901628447989365,416.8927270000001,41.05111375833334,57.87928608387097,63.52460607692308
303,11,182,121,0,1174,1835,242,1,0,39,0,0,0,7.5,4.8,4,606,0.3993399339933993,0.2013958125623131,0.5,0.6098371552010635,0.3901628447989365,416.8927270000001,33.26338657777777,47.72093221333333,55.54878306666667
310,6,0,310,0,1260,1840,250,1.6,0,31.3,0,0,0,8.75,4.3,4,620,0.4032258064516129,0.2,0.5,0.5935483870967742,0.4064516129032258,414.74558,40.94338313333333,60.99564346666667,
310,6,0,310,0,1378,1825,238,4,0,34.1,0,0,0,8.5,5.6,6,620,0.3838709677419355,0.1935685295035904,0.5,0.5697783328129878,0.4302216671870122,415.138469,33.22584844,49.81693925333333,
310,6,110,200,0,1121,1720,246,1.2,0,40.3,0,0,0,7,7.8,4,620,0.3967741935483871,0.2182330165434706,0.5,0.6054206265399508,0.3945793734600493,421.059133,37.96944332,51.40618143333333,61.2599426
310,6,110,200,0,1121,1720,246,1.2,0,40.3,0,0,0,8.25,7.8,4,620,0.3967741935483871,0.2182330165434706,0.5,0.6054206265399508,0.3945793734600493,421.059133,46.06848806666667,63.21345793333334,
310,6,110,200,0,1211,1720,246,1.2,0,40.3,0,0,0,7,6,4,620,0.3967741935483871,0.2115319003752985,0.5,0.5868304332992152,0.4131695667007847,421.380703,37.29634238,54.775037777777776,55.3649228
310,6,110,200,0,1211,1720,246,1.2,0,40.3,0,0,0,7,6,6,620,0.3967741935483871,0.2115319003752985,0.5,0.5868304332992152,0.4131695667007847,421.380703,45.47668783333333,69.19657744444444,
310,6,110,200,0,1211,1720,246,1.2,0,40.3,0,0,0,8.25,6.5,4,620,0.3967741935483871,0.2115319003752985,0.5,0.5868304332992152,0.4131695667007847,421.380703,41.590769028682175,58.226147399415204,69.5681284
310,6,110,200,0,1211,1720,246,1.2,0,40.3,0,0,0,8.25,7.8,4,620,0.3967741935483871,0.2115319003752985,0.5,0.5868304332992152,0.4131695667007847,421.380703,41.35366523794436,58.74221463196028,66.62459624615384
310,6,110,200,0,1252,1720,213,2.5,0,31,512,0,0,8,5.5,4,620,0.3435483870967742,0.2086137281292059,0.5,0.5787348586810229,0.4212651413189771,421.5271959999999,45.66342091666667,63.26708384444444,68.66491484
310,6,200,110,0,1211,1720,246,1.2,0,40.3,0,0,0,6,6,4,620,0.3967741935483871,0.2115319003752985,0.5,0.5868304332992152,0.4131695667007847,427.140703,43.8161998,57.68615866666666,
310,11,0,310,0,1378,1825,238,4,0,34.1,0,0,0,8.5,5.6,6,620,0.3838709677419355,0.1935685295035904,0.5,0.5697783328129878,0.4302216671870122,415.138469,26.95346240707071,43.64417902020203,42.03505346666666
310,11,110,200,0,1211,1720,246,1.2,0,40.3,0,0,0,7,6,4,620,0.3967741935483871,0.2115319003752985,0.5,0.5868304332992152,0.4131695667007847,421.380703,44.6780448,,
310,11,110,200,0,1211,1720,246,1.2,0,40.3,0,0,0,8.25,6.5,4,620,0.3967741935483871,0.2115319003752985,0.5,0.5868304332992152,0.4131695667007847,421.380703,46.85851264999999,65.60938703333333,
310,11,110,200,0,1211,1720,246,1.2,0,40.3,0,0,0,8.25,6.5,6,620,0.3967741935483871,0.2115319003752985,0.5,0.5868304332992152,0.4131695667007847,421.380703,49.18836696666666,69.49535037777778,72.61331406666666
310,11,110,200,0,1211,1720,260,1.2,0,40.3,0,0,0,7,6.5,4,620,0.4193548387096774,0.2115319003752985,0.5,0.5868304332992152,0.4131695667007847,421.380703,44.13508245,61.54722426666666,
315,6,150,210,0,1550,1650,280,0,0,28,0,0,0,0,2,5,675,0.4148148148148148,0.2109375,0.5333333333333333,0.515625,0.484375,443.4578999999999,41.29405210967742,,66.63158743636363
315,11,150,210,0,1550,1650,280,0,0,28,0,0,0,0,2,5,675,0.4148148148148148,0.2109375,0.5333333333333333,0.515625,0.484375,443.4578999999999,28.14094540354024,38.29177335,48.98002208317419
315,11,150,210,0,1550,1650,280,0,0,28,0,0,0,8,3,5,675,0.4148148148148148,0.2109375,0.5333333333333333,0.515625,0.484375,443.4578999999999,28.94738467692308,,51.32765777777777
320,2,0,465,15,1375,1500,280,0,0,80,0,0,0,6,5,6,785,0.356687898,0.2730434782608696,0.5923566878980892,0.5217391304347826,0.4782608695652174,465.905375,48.40527094117648,67.28902717777777,74.56806060714287
320,2,0,465,15,1450,1460,283,0,0,115,0,0,0,6,4,6,785,0.3605095541401274,0.2697594501718213,0.5923566878980892,0.5017182130584192,0.4982817869415808,466.09675,58.73148342781457,73.80990466086956,79.09085269230769
320,2,0,480,0,1375,1500,280,0,0,90,0,0,0,4,3,6,800,0.35,0.2782608695652174,0.6,0.5217391304347826,0.4782608695652174,469.865375,51.62451549999999,64.11437323999999,69.15807162105263
320,6,110,210,0,1257,1700,255,2.6,0,41.6,0,0,0,8,7.5,4,640,0.3984375,0.2164355765979033,0.5,0.5749070003381805,0.4250929996618194,434.626761,38.94409111,55.113006497126435,
320,6,115,350,0,1225,1824,275,0,0,78.5,0,0,0,8,0,4,785,0.3503184713375796,0.2574614627746802,0.5923566878980892,0.5982289275172188,0.4017710724827813,473.349885,56.09043959090909,72.02467202913907,78.35983134358973
320,6,128,192,0,1230,1850,237,1.9,0,38.4,0,0,0,6.5,7.4,4,640,0.3703125,0.2077922077922078,0.5,0.6006493506493507,0.3993506493506493,435.96954,35.55780948888889,54.2325107,61.5012592
320,6,200,280,0,1340,1650,263,0,24,72,0,0,0,8,0,6,800,0.32875,0.2675585284280936,0.6,0.5518394648829431,0.4481605351170568,482.82757,37.00023705714285,,64.37662948148147
320,11,0,320,0,1280,1700,255,1.9,0,41.6,0,0,0,8.25,8.2,4,640,0.3984375,0.2147651006711409,0.5,0.5704697986577181,0.4295302013422819,427.66894,48.53049195,67.71072184242423,
320,11,110,210,0,1257,1700,255,2.6,0,41.6,0,0,0,7,7.5,4,640,0.3984375,0.2164355765979033,0.5,0.5749070003381805,0.4250929996618194,434.626761,45.82429865,66.30460866666667,
320,11,110,210,0,1257,1700,255,2.6,0,41.6,0,0,0,7,7.5,6,640,0.3984375,0.2164355765979033,0.5,0.5749070003381805,0.4250929996618194,434.626761,38.76866091666666,59.714367233333334,64.23618066666667
324,11,0,216,0,1320,1700,267,2.2,21.6,37.8,0,0,0,7,5.4,6,540,0.4944444444444445,0.1788079470198675,0.4,0.5629139072847682,0.4370860927152318,404.54786,31.2504997,44.81594,50.84502457777777
325,2,0,0,0,1330,1750,315,3,0,0,0,0,0,4,7.5,6,325,0.9692307692307692,0.1055194805194805,0,0.5681818181818182,0.4318181818181818,348.70334,,7.928974,9.514768799999999
325,3,0,350,25,1234,1800,237,7,0,6,0,0,0,7.75,6.2,4,675,0.3511111111111111,0.2224785761371127,0.5185185185185185,0.5932762030323006,0.4067237969676994,440.856082,,70.67659366153846,
325,6,0,325,0,1154,1870,260,4.6,0,50,0,0,0,6,6,5,650,0.4,0.2149470899470899,0.5,0.6183862433862434,0.3816137566137566,434.104292,37.38568697333334,54.37296700645161,
325,6,130,195,0,1062,1970,208,2.6,0,33,0,0,0,6.75,4.5,4,650,0.32,0.2143799472295514,0.5,0.649736148,0.3502638522427441,442.2870760000001,35.11313229090909,50.52709953333333,58.04749516296296
325,6,130,195,0,1150,1900,234,3,0,39,0,0,0,8,6,4,650,0.36,0.2131147540983606,0.5,0.6229508196721312,0.3770491803278688,442.46745,39.3690796,51.07868033333333,55.85904726666666
325,6,130,195,0,1155,1830,225,9,0,50,0,0,0,6,6,6,650,0.3461538461538461,0.2177554438860972,0.5,0.6130653266331658,0.3869346733668342,442.3512650000001,39.40355339999999,59.59370893333334,
325,6,130,195,0,1155,1830,232,8.5,0,50,0,0,0,0,6,6,650,0.3569230769230769,0.2177554438860972,0.5,0.6130653266331658,0.3869346733668342,442.3512650000001,33.15172977,54.3996564,61.65854591
325,6,130,195,0,1155,1830,232,8.5,0,50,0,0,0,8,6,4,650,0.3569230769230769,0.2177554438860972,0.5,0.6130653266331658,0.3869346733668342,442.3512650000001,37.41347494545455,55.28448393333333,58.83528533333333
325,6,130,195,0,1179,1850,250,0.3,32.5,0,0,0,0,6.5,6.8,4,650,0.3846153846153846,0.2145922746781116,0.5,0.6107626279300099,0.3892373720699901,442.475317,31.38456447777778,,
325,6,130,195,0,1300,1750,234,3,0,42,0,0,0,8.25,2,6,650,0.36,0.2131147540983606,0.5,0.5737704918032787,0.4262295081967213,442.71615,46.2638396,73.03849093333332,78.1176308
325,6,130,195,0,1300,1750,234,3,0,42,0,0,0,9,4.5,4,650,0.36,0.2131147540983606,0.5,0.5737704918032787,0.4262295081967213,442.71615,45.13769546666666,71.59059133333334,
325,11,0,325,0,1177,1870,260,4.6,50,0,0,0,0,6,5.5,5,650,0.4,0.2133245815556285,0.5,0.6137184115523465,0.3862815884476534,434.186471,29.21755943529412,46.42727094814815,41.5754028
325,11,130,195,0,1150,1750,234,3,0,39,0,0,0,8,6,6,650,0.36,0.2241379310344828,0.5,0.603448276,0.396551724,442.1802,32.0778709,48.18288113333333,
325,11,130,195,0,1150,1900,234,3,0,39,0,0,0,8,6,4,650,0.36,0.2131147540983606,0.5,0.6229508196721312,0.3770491803278688,442.46745,38.27660488,50.62115555,55.216972741666666
325,11,130,195,0,1155,1830,232,8.5,0,50,0,0,0,8,6,4,650,0.3569230769230769,0.2177554438860972,0.5,0.6130653266331658,0.3869346733668342,442.3512650000001,38.06505065866667,49.33861303977489,52.97091438314286
325,11,130,195,0,1155,1830,232,8.5,0,50,0,0,0,8,6,5,650,0.3569230769230769,0.2177554438860972,0.5,0.6130653266331658,0.3869346733668342,442.3512650000001,32.8880052,57.82405386666667,62.6044208
325,11,130,195,0,1270,1830,233,9,0,50,0,0,0,6,6,6,650,0.3584615384615384,0.2096774193548387,0.5,0.5903225806451613,0.4096774193548387,442.7621600000001,30.854051,47.78068679999999,
325,11,130,195,0,1300,1750,234,3,0,42,0,0,0,9,4.5,4,650,0.36,0.2131147540983606,0.5,0.5737704918032787,0.4262295081967213,442.71615,40.7825054,61.380600900000005,67.98233359999999
329,7,0,329,0,1390,1700,263,6,0,79,0,0,0,3,5.5,1,658,0.3996960486322189,0.2129449838187702,0.5,0.5501618122977346,0.4498381877022654,439.86997,32.20103638545455,43.56210266926829,
330,1,0,330,0,1260,1800,264,6.6,0,79,0,0,0,3,5.5,1,660,0.4,0.2156862745098039,0.5,0.5882352941176471,0.4117647058823529,440.90898,33.50597268914286,44.83466650864197,34.88059084
330,6,0,220,0,1200,2070,220,1.9,0,27.5,128,0,0,7.5,5,6,550,0.4,0.1681957186544343,0.4,0.6330275229357798,0.3669724770642202,412.17165,32.40996850666667,42.43494954666667,44.65924091
330,6,0,220,0,1380,1700,275,2.5,0,14,0,0,0,8,6,6,550,0.5,0.1785714285714286,0.4,0.551948052,0.448051948,412.10624,15.0305768,23.39621893333333,
330,11,0,220,0,1120,2210,220,2.2,15,27.5,0,0,0,7,6,4,550,0.4,0.1651651651651652,0.4,0.6636636636636637,0.3363363363363364,412.15391,41.50153037142857,50.33415314883721,54.99615761
330,11,0,220,0,1200,2070,220,1.9,27.5,0,0,0,0,6,6,4,550,0.4,0.1681957186544343,0.4,0.6330275229357798,0.3669724770642202,412.17165,30.88341757037037,46.33110555121951,49.6767458
330,11,0,220,0,1200,2070,220,2.2,15,27.5,0,0,0,7,6,4,550,0.4,0.1681957186544343,0.4,0.6330275229357798,0.3669724770642202,412.17165,44.93413588571428,55.55452870000001,58.28197297260274
330,11,0,220,0,1200,2119,220,5.5,0,19.2,0,0,0,3,5.5,1,550,0.4,0.1657125640253088,0.4,0.6384453148538717,0.3615546851461284,412.265485,27.59436168888889,49.54268102222222,48.33226759999999
330,11,0,220,0,1200,2119,220,5.5,0,19.2,0,0,0,3,5.5,6,550,0.4,0.1657125640253088,0.4,0.6384453148538717,0.3615546851461284,412.265485,55.18106253333334,63.8799514,
336,6,0,224,0,1496,1710,238,0,0,40,0,0,0,8,6.5,6,560,0.425,0.1746724890829694,0.4,0.5333749220212103,0.4666250779787898,419.8838580000001,28.7511492,39.33230754666667,
336,6,112,112,0,1270,1725,246,1.4,0,21.3,0,0,0,7.5,6,6,560,0.4392857142857143,0.1869782971619366,0.4,0.5759599332220368,0.4240400667779633,426.273085,46.78094659999999,63.86846013333334,
336,6,112,112,0,1270,1725,254,1.5,0,21.3,0,0,0,8.5,4,6,560,0.4535714285714286,0.1869782971619366,0.4,0.5759599332220368,0.4240400667779633,426.273085,33.7498502,45.89611906666666,
336,6,112,112,0,1270,1725,259,1.4,0,21.3,0,0,0,8.5,4,6,560,0.4625,0.1869782971619366,0.4,0.5759599332220368,0.4240400667779633,426.273085,35.77690964,50.844258493333335,
336,11,0,224,0,1350,1710,258,4,0,5.6,0,0,0,3,6,6,560,0.4607142857142857,0.1830065359477124,0.4,0.5588235294117647,0.4411764705882353,419.3622000000001,24.7177146,37.63772875555556,
338,1,0,225,0,1397,1710,185,5.5,0,5,0,0,0,6,5,6,563,0.3285968028419183,0.1812037335049887,0.3996447602131439,0.5503701319600901,0.4496298680399099,421.8901310000001,,35.07462908571429,
338,1,0,226,0,1293,1710,266,7.1,16.9,0,0,0,0,3,5.5,1,564,0.4716312056737589,0.1878121878121878,0.4007092198581561,0.5694305694305695,0.4305694305694306,421.782539,23.8041589,40.67793487333334,
338,1,0,226,0,1304,1710,266,7.1,16.9,0,0,0,0,3,5.5,6,564,0.4716312056737589,0.1871267418712674,0.4007092198581561,0.5673523556735236,0.4326476443264765,421.821842,,32.17554666666666,
338,1,0,226,0,1325,1710,267,7.1,16.9,0,0,0,0,3,6,6,564,0.4734042553191489,0.18583196,0.4007092198581561,0.5634266886326195,0.4365733113673805,421.896875,21.521500857142854,37.30192394304584,
338,1,0,226,0,1336,1710,263,7.1,0,16.9,0,0,0,3,6,6,564,0.4663120567375886,0.1851608667104399,0.4007092198581561,0.5613919894944189,0.4386080105055811,421.936178,23.3042888,35.09337079444444,31.21794111111111
338,1,0,226,0,1336,1710,263,7.1,16.9,0,0,0,0,3,6,6,564,0.4663120567375886,0.1851608667104399,0.4007092198581561,0.5613919894944189,0.4386080105055811,421.936178,,36.59049132,24.0282386
338,1,0,226,0,1336,1710,267,7.1,5.6,0,0,0,0,3,6,6,564,0.4734042553191489,0.1851608667104399,0.4007092198581561,0.5613919894944189,0.4386080105055811,421.936178,18.7537472,30.81733726700501,28.568725341666664
338,1,0,226,0,1336,1710,267,7.1,16.9,0,0,0,0,3,6,6,564,0.4734042553191489,0.1851608667104399,0.4007092198581561,0.5613919894944189,0.4386080105055811,421.936178,,36.70280224901947,32.1985292
338,2,0,226,0,1325,1710,267,7.1,16.9,0,0,0,0,3,6,6,564,0.4734042553191489,0.18583196,0.4007092198581561,0.5634266886326195,0.4365733113673805,421.896875,31.48836892,43.510754206778714,78.2210522
338,2,0,226,0,1325,1750,266,7.1,16.9,0,0,0,0,3,6,6,564,0.4716312056737589,0.1834146341463415,0.4007092198581561,0.5691056910569106,0.4308943089430894,421.973475,,41.4375076,
338,6,0,226,0,1324,1710,267,5.6,0,5.6,0,0,0,3,6,6,564,0.4734042553191489,0.1858932102834542,0.4007092198581561,0.5636123928806855,0.4363876071193145,421.893302,23.0284984,31.0953676,
338,6,0,226,0,1325,1710,266,5,0,5.6,0,0,0,5,6,6,564,0.4716312056737589,0.18583196,0.4007092198581561,0.5634266886326195,0.4365733113673805,421.896875,20.4429634,44.10348146666666,
338,11,0,226,0,1324,1710,266,5.6,0,5.6,0,0,0,4,6,6,564,0.4716312056737589,0.1858932102834542,0.4007092198581561,0.5636123928806855,0.4363876071193145,421.893302,27.3721972,40.44925866666667,
338,11,0,226,0,1327,1710,258,4,0,4.5,0,0,0,4,6,6,564,0.4574468085106383,0.1857095818241686,0.4007092198581561,0.5630556470200856,0.4369443529799144,421.904021,37.1110457,48.8149008,
339,1,0,226,0,1330,1800,260,5.6,0,22.6,0,0,0,7,6,6,565,0.4601769911504425,0.1805111821086262,0.4,0.5750798722044729,0.4249201277955272,423.13509,30.0956274,36.93293106666666,
340,2,0,220,0,1200,2000,210,11,0,55,192,0,0,6,6,4,560,0.375,0.175,0.3928571428571428,0.625,0.375,422.5176,35.99691516363636,53.29022683636363,
340,6,0,225,0,1325,1800,212,0.7,30,3,0,0,0,9,6.4,6,565,0.3752212389380531,0.1808,0.3982300884955752,0.576,0.424,423.901225,24.9245574,38.10504026666666,
340,6,0,225,0,1325,1800,255,0,22.6,0,0,0,0,6,6,6,565,0.4513274336283186,0.1808,0.3982300884955752,0.576,0.424,423.901225,29.37298839087453,43.35875568578554,35.74243584
340,6,0,225,0,1325,1800,255,1.4,22.6,0,0,0,0,7,6,6,565,0.4513274336283186,0.1808,0.3982300884955752,0.576,0.424,423.901225,24.46107631111111,38.56928744,33.7153764
340,6,0,225,0,1325,1800,255,5.6,0,16.9,0,0,0,3,6,6,565,0.4513274336283186,0.1808,0.3982300884955752,0.576,0.424,423.901225,23.1663936,40.17346826666667,40.679084
340,6,0,225,0,1325,1800,255,5.6,16.9,0,0,0,0,3,6,6,565,0.4513274336283186,0.1808,0.3982300884955752,0.576,0.424,423.901225,27.504451434036483,41.94529251809178,36.36526249333333
340,6,0,225,0,1325,1800,255,5.6,22.6,0,0,0,0,5,7.5,6,565,0.4513274336283186,0.1808,0.3982300884955752,0.576,0.424,423.901225,31.72768966842105,41.04136130175439,
340,6,0,225,0,1325,1800,255,5.6,22.6,0,24,0,0,6,0,6,565,0.4513274336283186,0.1808,0.3982300884955752,0.576,0.424,423.901225,43.2129083,57.15756039999999,
340,6,0,226,0,1325,1800,255,5.6,22.6,0,0,0,0,7,6,6,566,0.450530035,0.18112,0.3992932862190813,0.576,0.424,424.165225,32.12692976923077,49.59453904615385,
340,6,0,240,0,1461,1850,300,6,0,30,0,0,0,3.5,6,6,580,0.5172413793103449,0.1751736635457566,0.4137931034482759,0.558743582,0.4412564180006041,428.442903,24.821136,40.334346,
341,11,0,0,0,2055,0,292,0,0,0,0,0,0,0,30,6,341,0.8563049853372434,0.1659367396593674,0,0,1,364.710515,29.4061514,56.0543988,
342,2,0,228,0,1138,2118,229,5.7,22.8,22.8,0,0,0,4,5.5,1,570,0.4017543859649123,0.1750614250614251,0.4,0.6504914004914005,0.3495085995085995,426.730044,30.75313678545454,47.91283636666667,61.0875736
342,6,0,228,0,1123,2118,229,5.7,0,22.8,0,0,0,4,4.5,1,570,0.4017543859649123,0.1758716445541499,0.4,0.6535020055538414,0.3464979944461586,426.676449,28.5098326,47.746213,
342,11,0,228,0,1026,2180,225,3.4,0,22.8,0,0,0,5,5.5,6,570,0.3947368421052632,0.1777916406737367,0.4,0.6799750467872738,0.3200249532127261,426.448598,39.85171279999999,51.51890031272727,56.86108572
342,11,0,228,0,1138,2118,229,5.7,0,22.8,0,0,0,4,4.5,1,570,0.4017543859649123,0.1750614250614251,0.4,0.6504914004914005,0.3495085995085995,426.730044,,7.239497999999999,
345,6,0,230,0,1325,1650,270,2,0,14,0,0,0,8,6,6,575,0.4695652173913044,0.1932773109243698,0.4,0.5546218487394958,0.4453781512605042,430.173975,21.718494,43.13821506666667,
345,6,0,230,0,1325,1650,270,2,0,26,0,0,0,8,6,6,575,0.4695652173913044,0.1932773109243698,0.4,0.5546218487394958,0.4453781512605042,430.173975,26.15750271764706,38.50458276923077,48.94130473333333
345,6,120,310,0,1310,1700,260,0,0,81,0,0,0,8,0,6,775,0.335483871,0.2574750830564784,0.5548387096774193,0.5647840531561462,0.4352159468438538,490.69613,38.41366285714286,46.7292359,62.81202968444445
345,11,115,115,0,1380,1735,251,11.5,0,28.8,0,0,0,5.25,3.5,5,575,0.4365217391304348,0.1845906902086677,0.4,0.5569823434991974,0.4430176565008025,437.893265,41.5754028,50.63052093333334,
348,1,0,232,0,1279,1710,261,7.3,17.4,0,0,0,0,3,5.5,1,580,0.45,0.194044831,0.4,0.5720976915356306,0.4279023084643693,433.796517,20.58303589263158,32.21950076166667,32.47776698
348,1,0,232,0,1279,1710,266,7.3,17,0,0,0,0,3,5.5,1,580,0.4586206896551724,0.194044831,0.4,0.5720976915356306,0.4279023084643693,433.796517,23.98630883860465,32.11982625,27.60355470222222
348,1,0,232,0,1279,1710,266,7.3,17.4,0,0,0,0,3,5.5,1,580,0.4586206896551724,0.194044831,0.4,0.5720976915356306,0.4279023084643693,433.796517,24.90623707658655,37.26819474635193,31.048483232000002
348,1,0,232,0,1279,1710,266,7.3,17.4,0,0,0,0,3,6,6,580,0.4586206896551724,0.194044831,0.4,0.5720976915356306,0.4279023084643693,433.796517,22.74098691,33.28844848317461,31.07744122
348,1,0,232,0,1279,1710,266,7.3,17.4,0,0,0,0,4,5.5,1,580,0.4586206896551724,0.194044831,0.4,0.5720976915356306,0.4279023084643693,433.796517,25.917977403333335,38.11805673781818,
348,1,0,232,0,1279,1710,267,7.3,17,0,0,0,0,4,5.5,1,580,0.4603448275862069,0.194044831,0.4,0.5720976915356306,0.4279023084643693,433.796517,35.84518458,48.83681870127451,
348,1,0,232,0,1279,1710,267,7.3,17.4,0,0,0,0,3,5.5,1,580,0.4603448275862069,0.194044831,0.4,0.5720976915356306,0.4279023084643693,433.796517,28.42789164166282,41.81435107796748,36.85938695999999
348,1,0,232,0,1279,1760,266,7.3,17.4,0,0,0,0,3,5.5,1,580,0.4586206896551724,0.1908522540309312,0.4,0.5791378743007568,0.4208621256992432,433.892267,22.48381236,32.53120137,
348,1,0,232,0,1290,1710,262,7.3,17.4,0,0,0,0,3,5.5,1,580,0.4517241379310345,0.1933333333333333,0.4,0.57,0.43,433.83582,25.06510443076923,32.96783926,19.994804
348,1,0,232,0,1290,1710,262,7.3,17.4,0,0,0,0,3,5.5,6,580,0.4517241379310345,0.1933333333333333,0.4,0.57,0.43,433.83582,23.944874683636364,38.660391356671894,38.438287
348,1,0,232,0,1290,1710,263,7.3,17.4,0,0,0,0,3,5.5,1,580,0.453448276,0.1933333333333333,0.4,0.57,0.43,433.83582,24.74529364,37.192141210476194,
348,1,0,232,0,1290,1710,263,7.3,17.4,0,0,0,0,3,5.5,6,580,0.453448276,0.1933333333333333,0.4,0.57,0.43,433.83582,25.77298648768473,39.27830701184371,45.11471293333333
348,1,0,232,0,1290,1710,263,7.3,17.4,0,0,0,0,4,5.5,1,580,0.453448276,0.1933333333333333,0.4,0.57,0.43,433.83582,21.3048084,33.57058644,
348,1,0,232,0,1311,1710,266,5.8,17.4,0,0,0,0,3,6,6,580,0.4586206896551724,0.1919894074809666,0.4,0.5660377358490566,0.4339622641509434,433.910853,22.2528379,39.5586855,
348,2,0,232,0,1290,1710,262,7.3,17.4,0,0,0,0,4,6,6,580,0.4517241379310345,0.1933333333333333,0.4,0.57,0.43,433.83582,25.39601853518518,37.78532403848992,32.15658607666667
348,2,0,232,0,1322,1710,263,6.8,17.4,0,0,0,0,3,6,6,580,0.453448276,0.1912928759894459,0.4,0.5639841688654353,0.4360158311345647,433.950156,29.923929967532466,39.19153953,36.5939387
348,2,0,232,0,1360,1700,262,1.8,0,46.4,0,0,0,7,6,5,580,0.4517241379310345,0.1895424836601307,0.4,0.5555555555555556,0.4444444444444444,434.06678,26.2690356,36.0940686,
348,2,0,232,0,1389,1630,266,7.3,17.4,0,0,0,0,3,6,6,580,0.4586206896551724,0.1921165948989732,0.4,0.539913879,0.4600861212321961,434.036347,,36.46868389333333,
348,2,0,232,0,1450,1650,266,5,17.4,17.4,0,0,0,7,6,6,580,0.4586206896551724,0.1870967741935484,0.4,0.532258065,0.4677419354838709,434.2926,27.492855499999997,38.31188306666667,35.7838044
348,2,0,232,0,1537,1630,283,0,17.4,40.6,0,0,0,7.5,2,6,580,0.4879310344827586,0.1831386169876855,0.4,0.5146826649826334,0.4853173350173666,434.565151,24.5453456,37.55674268571428,
348,6,0,232,0,1300,1700,261,2,23.3,37.7,0,0,0,3.5,5.5,4,580,0.45,0.1933333333333333,0.4,0.5666666666666667,0.4333333333333333,433.8524,33.4051122,51.66473493333334,
348,6,0,232,0,1322,1710,262,3.5,0,5.8,0,0,0,3,6,4,580,0.4517241379310345,0.1912928759894459,0.4,0.5639841688654353,0.4360158311345647,433.950156,31.198789,44.8504138,
348,6,0,232,0,1322,1710,262,3.5,0,5.8,0,0,0,3,6,6,580,0.4517241379310345,0.1912928759894459,0.4,0.5639841688654353,0.4360158311345647,433.950156,27.1653544,38.84048133333333,
348,6,0,232,0,1322,1710,262,3.5,0,5.8,0,0,0,4,6,6,580,0.4517241379310345,0.1912928759894459,0.4,0.5639841688654353,0.4360158311345647,433.950156,26.6827212,38.95284038518519,
348,6,0,232,0,1330,1710,238,3.3,0,11.6,0,0,0,4,6,6,580,0.4103448275862069,0.1907894736842105,0.4,0.5625,0.4375,433.97874,22.63169792653061,35.680383,
348,6,0,232,0,1365,1750,262,5.5,0,40,0,0,0,5,6,6,580,0.4517241379310345,0.1861958266452649,0.4,0.5617977528089888,0.4382022471910113,434.180395,20.31655946666666,35.14029346666666,
348,6,0,232,0,1380,1700,250,4,0,33,0,0,0,7,6.5,6,580,0.4310344827586207,0.1883116883116883,0.4,0.551948052,0.448051948,434.13824,29.36018633333333,45.60500697777778,
348,6,0,232,0,1380,1700,261,1.1,26.1,23.2,0,0,0,8.25,6,6,580,0.45,0.1883116883116883,0.4,0.551948052,0.448051948,434.13824,32.00547592,44.22231798,
348,11,0,232,0,1300,1700,261,2,23.2,37.7,0,0,0,8,5.7,6,580,0.45,0.1933333333333333,0.4,0.5666666666666667,0.4333333333333333,433.8524,30.4576023,42.3338264,
348,11,0,232,0,1380,1700,261,1.1,26.1,23.2,0,0,0,8.25,7.4,6,580,0.45,0.1883116883116883,0.4,0.551948052,0.448051948,434.13824,29.6129942,41.2996124,
348,11,0,232,0,1465,1600,283,0.4,0,46.4,0,0,0,8,6,6,580,0.4879310344827586,0.1892332789559543,0.4,0.5220228384991843,0.4779771615008157,434.250445,25.31344605614035,35.79232601348315,18.96059
348,11,0,232,0,1550,1700,263,0,23.2,37.7,0,0,0,8.25,3.3,6,580,0.453448276,0.1784615384615384,0.4,0.5230769230769231,0.4769230769230769,434.74565,26.4758784,,47.80366933333334
350,1,0,150,0,1380,1800,275,3.3,12.5,0,0,0,0,2,5.5,1,500,0.55,0.1572327044025157,0.3,0.5660377358490566,0.4339622641509434,414.7777400000001,23.7007375,33.3534015,
350,1,0,350,0,1167,1801,238,5.5,0,31.5,256,0,0,7,6.5,4,700,0.34,0.2358490566037736,0.5,0.6068059299191375,0.3931940700808625,466.818606,,67.2928576,
350,2,0,210,0,1052,2150,196,6,20,46.2,384,0,0,8,6,4,560,0.35,0.1748906933166771,0.375,0.6714553404122423,0.3285446595877576,430.116046,,60.05635732173912,
350,2,0,210,0,1054,2150,207,6,20,80,384,0,0,6,6,4,560,0.3696428571428572,0.1747815230961298,0.375,0.6710362047440699,0.3289637952559301,430.123192,43.02800337272727,58.451727249294805,61.8459972
350,2,0,210,0,1063,2053,229,5.6,16.8,44.8,384,0,0,6,5.5,4,560,0.4089285714285714,0.1797175866495507,0.375,0.6588575096277278,0.3411424903722721,429.969594,,64.88831005,
350,2,0,210,0,1169,2053,231,3,20,80,0,0,0,8,6,4,560,0.4125,0.1738050900062073,0.375,0.6371818746120422,0.3628181253879578,430.348332,43.07070388,57.34941459130435,37.0938088
350,2,0,210,0,1200,1980,235,3,0,60,0,0,0,7,6,4,560,0.4196428571428572,0.1761006289308176,0.375,0.6226415094339622,0.3773584905660378,430.3193,35.4390664,44.58611466666667,
350,2,0,210,0,1243,1950,210,4,0,48,384,0,0,6,5.5,4,560,0.375,0.1753836517381773,0.375,0.6107109301597244,0.3892890698402756,430.415489,,43.01703443636364,
350,2,0,210,0,1282,1955,231,3,0,80,0,0,0,8,6,4,560,0.4125,0.1729996910719802,0.375,0.6039542786530738,0.3960457213469262,430.564411,39.04732413333333,49.94104493333333,
350,2,0,350,0,1300,1750,240,5,0,50,0,0,0,8,8,4,700,0.3428571428571429,0.2295081967213115,0.5,0.5737704918032787,0.4262295081967213,467.19615,40.11910957913043,50.77227795245901,51.1591192
350,2,0,550,50,1350,1490,266,0,55,150,0,0,0,8,3,6,900,0.2955555555555556,0.3169014084507042,0.6111111111111112,0.5246478873239436,0.4753521126760563,519.6768999999999,70.42346890943396,92.0967567,95.10721875652173
350,2,100,0,0,1250,1850,266,4.5,0,0,0,0,0,5,6,6,450,0.5911111111111111,0.1451612903225807,0.2222222222222222,0.5967741935483871,0.4032258064516129,407.609,15.505549155555554,21.994284400000005,26.44494037435897
350,2,100,0,0,1250,1850,266,4.5,0,0,0,0,0,5,6.5,6,450,0.5911111111111111,0.1451612903225807,0.2222222222222222,0.5967741935483871,0.4032258064516129,407.609,13.154627516666665,19.98659595238095,24.08186451111111
350,2,100,0,0,1250,1850,266,4.5,0,90,0,0,0,7,6.5,6,450,0.5911111111111111,0.1451612903225807,0.2222222222222222,0.5967741935483871,0.4032258064516129,407.609,7.6876574,12.6174108,19.32831053333333
350,2,100,0,0,1550,1725,266,4.5,0,90,0,0,0,7,6.5,6,450,0.5911111111111111,0.1374045801526718,0.2222222222222222,0.5267175572519084,0.4732824427480916,408.441525,17.64579757222222,26.523502,28.36366369
350,2,140,210,0,1300,1800,266,0,35,0,0,0,0,9,3,5,700,0.38,0.2258064516129032,0.5,0.5806451612903226,0.4193548387096774,476.2519,44.12396791,59.80530145688888,67.36640170666666
350,2,150,150,0,1160,1900,260,10,0,40,0,0,0,7,5.5,5,650,0.4,0.2124183006535948,0.4615384615384616,0.6209150326797386,0.3790849673202614,463.38318,37.23662882857143,46.22444097142857,51.60993043076923
350,2,150,150,0,1160,1900,260,10,0,40,0,0,0,7,5.5,6,650,0.4,0.2124183006535948,0.4615384615384616,0.6209150326797386,0.3790849673202614,463.38318,37.18284382298962,52.16914075870694,56.692209589478296
350,2,150,150,0,1218,1892,260,9,0,36,0,0,0,24,4,6,650,0.4,0.2090032154340836,0.4615384615384616,0.6083601286173633,0.3916398713826367,463.575094,33.60104118,51.6848855,57.17921061256039
350,2,150,150,0,1275,1900,260,10,0,40,0,0,0,7,3,5,650,0.4,0.2047244094488189,0.4615384615384616,0.5984251968503937,0.4015748031496063,463.794075,35.83679718347107,60.34293951999999,63.08423183753149
350,2,150,150,0,1275,1900,260,10,0,40,0,0,0,7,5.5,5,650,0.4,0.2047244094488189,0.4615384615384616,0.5984251968503937,0.4015748031496063,463.794075,35.24248837679255,53.66389785689689,57.19721980143981
350,2,150,150,0,1275,1900,260,10,0,40,0,0,0,7,5.5,6,650,0.4,0.2047244094488189,0.4615384615384616,0.5984251968503937,0.4015748031496063,463.794075,38.67445285825341,54.19689049446754,60.34775607325303
350,2,150,150,0,1380,1800,247,0,0,48,0,0,0,8.5,1.5,5,650,0.38,0.2044025157232705,0.4615384615384616,0.5660377358490566,0.4339622641509434,463.97774,45.79269766666667,64.24767193333334,72.912087
350,2,150,150,0,1380,1800,247,0,0,48,0,0,0,8.5,1.5,6,650,0.38,0.2044025157232705,0.4615384615384616,0.5660377358490566,0.4339622641509434,463.97774,41.28636655283154,59.17337448788515,65.11616086873096
350,2,150,250,0,1420,1500,242,0,25,15,0,0,0,10,3,6,750,0.3226666666666667,0.2568493150684932,0.5333333333333333,0.5136986301369864,0.4863013698630137,489.94616,43.06783105833333,61.03894091785714,70.41704573
350,2,150,250,0,1420,1500,300,0,25,15,0,0,0,10,3,6,750,0.4,0.2568493150684932,0.5333333333333333,0.5136986301369864,0.4863013698630137,489.94616,39.6621069,56.537032,64.66031287272727
350,6,0,0,0,1580,1750,250,0,8.1,0,12,0,0,3,6,6,350,0.7142857142857143,0.1051051051051051,0,0.5255255255255256,0.4744744744744745,375.79659,13.86708605,17.36904956666666,
350,6,0,350,0,1134,1870,260,2,0,35,0,0,0,8,6,4,700,0.3714285714285714,0.2330226364846871,0.5,0.622503329,0.3774966711051931,466.8328320000001,16.4095288,26.1311404,
350,6,0,350,0,1184,1750,267,5,0,35,0,0,0,7,6,4,700,0.3814285714285715,0.2385821404226312,0.5,0.5964553510565781,0.403544649,466.781682,31.06951225,44.07044408,
350,6,0,350,0,1184,1750,267,7,0,30,0,0,0,6.5,6,4,700,0.3814285714285715,0.2385821404226312,0.5,0.5964553510565781,0.403544649,466.781682,31.15224937,44.4034967,
350,6,0,350,0,1322,851,276,3.9,0,70,0,0,0,8,6,4,700,0.3942857142857143,0.3221352968246664,0.5,0.3916244822825587,0.6083755177174414,465.553171,21.9770475,36.55371926666667,37.1972302
350,6,150,150,0,1275,1900,260,0,0,40,0,0,0,7,3,5,650,0.4,0.2047244094488189,0.4615384615384616,0.5984251968503937,0.4015748031496063,463.794075,37.73647633761468,60.76163949090908,60.33798943589744
350,11,0,350,0,1134,1870,265,6,50,0,0,0,0,6,5.5,4,700,0.3785714285714286,0.2330226364846871,0.5,0.622503329,0.3774966711051931,466.8328320000001,29.8543108,41.1617172,
350,11,0,350,0,1134,1870,360,3.5,50,0,0,0,0,6,5.5,4,700,0.5142857142857142,0.2330226364846871,0.5,0.622503329,0.3774966711051931,466.8328320000001,28.785623,46.24085706666667,
350,11,0,350,0,1184,1750,267,7,0,30,0,0,0,6.5,6,4,700,0.3814285714285715,0.2385821404226312,0.5,0.5964553510565781,0.403544649,466.781682,35.837430311111106,49.909500279738566,
350,11,150,150,0,1160,1900,260,11,0,40,0,0,0,8,5.5,5,650,0.4,0.2124183006535948,0.4615384615384616,0.6209150326797386,0.3790849673202614,463.38318,34.40156918095238,48.76893573333333,57.41036826666667
351,2,185,0,0,1434,1834,273,11,0,0,0,0,0,9,6.5,6,536,0.5093283582089553,0.1640146878824969,0.3451492537313433,0.5611995104039168,0.4388004895960833,437.163792,15.02466700571429,25.78461155324675,30.94799211
351,6,0,234,0,1350,1750,267,1.2,35.1,0,0,0,0,6,6,6,585,0.4564102564102564,0.1887096774193548,0.4,0.5645161290322581,0.4354838709677419,437.7988,28.66065548,40.44064021666667,
351,11,0,234,0,1355,1750,271,1,0,27,0,0,0,5,5.5,6,585,0.4632478632478633,0.1884057971014493,0.4,0.5636070853462157,0.4363929146537842,437.816665,34.4738,50.69946853333334,
351,11,0,234,0,1355,1750,271,1,27,0,0,0,0,5,5.5,6,585,0.4632478632478633,0.1884057971014493,0.4,0.5636070853462157,0.4363929146537842,437.816665,24.8900836,37.64538959999999,
353,6,141,212,0,1510,750,283,1.4,14.1,39,0,0,0,7.5,5.75,6,706,0.4008498583569405,0.3123893805309734,0.5,0.331858407,0.668141593,478.99148,33.57748119999999,46.0569968,
353,11,212,141,0,1510,750,283,1.4,0,38.8,0,0,0,7.5,5.75,6,706,0.4008498583569405,0.3123893805309734,0.5,0.331858407,0.668141593,483.53548,32.0261602,46.51664746666666,
353,11,212,141,0,1510,750,283,1.4,0,39,0,0,0,7.5,6.5,5,706,0.4008498583569405,0.3123893805309734,0.5,0.331858407,0.668141593,483.53548,32.63479467439353,46.32371841657658,50.91362395757575
360,1,0,240,0,1250,1815,266,10,18,0,0,0,0,3,5.5,1,600,0.4433333333333334,0.1957585644371941,0.4,0.5921696574225123,0.4078303425774878,448.5819750000001,23.28176591733333,32.09404706769231,
360,1,0,240,0,1286,1700,266,7.5,18,0,0,0,0,3,5.5,1,600,0.4433333333333334,0.2009377093101139,0.4,0.5693235097119893,0.4306764902880107,448.490378,37.63451120088889,49.96984644851064,
360,1,0,240,0,1286,1700,267,7.6,18,0,0,0,0,3,5.5,6,600,0.445,0.2009377093101139,0.4,0.5693235097119893,0.4306764902880107,448.490378,30.71375762,42.81754824631579,
360,2,0,240,0,1300,1710,258,4,0,11.6,0,0,0,3,6,6,600,0.43,0.1993355481727575,0.4,0.5681063122923588,0.4318936877076412,448.5595500000001,26.7516688,31.7848436,
360,2,0,240,0,1343,1660,267,6.8,18,0,0,0,0,3,6,6,600,0.445,0.1998001998001998,0.4,0.5527805527805528,0.4472194472194472,448.617439,23.6317899,42.747512,46.84989419999999
360,2,0,240,0,1343,1660,267,7.5,18,0,0,0,0,3,6,6,600,0.445,0.1998001998001998,0.4,0.5527805527805528,0.4472194472194472,448.617439,,36.73528128,
360,2,0,240,0,1492,1700,283,0,0,24,0,0,0,8,3,6,600,0.4716666666666667,0.1879699248120301,0.4,0.5325814536340853,0.4674185463659148,449.226416,29.41512200172043,46.84787664936387,47.83365757682758
360,2,0,240,0,1538,825,292,6,18,0,0,0,0,3,5.5,5,600,0.4866666666666667,0.2539145154464664,0.4,0.3491324587388913,0.6508675412611088,447.7151490000001,21.00603546666666,39.13925426666666,39.7827652
360,2,200,0,0,1150,1900,277,4.8,0,16.8,0,0,0,4,6.5,6,560,0.4946428571428572,0.1836065573770492,0.3571428571428572,0.6229508196721312,0.3770491803278688,450.6274500000001,12.31863786666667,21.62369105,26.07472872727273
360,2,200,0,0,1150,1900,282,4.8,0,16.8,0,0,0,4,6,6,560,0.5035714285714286,0.1836065573770492,0.3571428571428572,0.6229508196721312,0.3770491803278688,450.6274500000001,,31.41137743333333,
360,6,0,240,0,1160,1900,216,3,0,51,0,0,0,8,6,5,600,0.36,0.196078431,0.4,0.6209150326797386,0.3790849673202614,448.4231800000001,40.23092459999999,,62.63889459999999
360,6,0,240,0,1300,1710,297,6.5,0,11.6,0,0,0,6.25,6,4,600,0.495,0.1993355481727575,0.4,0.5681063122923588,0.4318936877076412,448.5595500000001,34.6806428,50.6075384,
360,6,0,240,0,1305,1655,262,7,0,37,0,0,0,7,6,6,600,0.4366666666666666,0.2027027027027027,0.4,0.5591216216216216,0.4408783783783784,448.47209,24.55634787659574,37.00438585212121,37.32219773
360,6,0,240,0,1305,1800,264,2.5,0,37,0,0,0,8,6.5,6,600,0.44,0.1932367149758454,0.4,0.5797101449275363,0.4202898550724637,448.749765,19.2708542,34.38186986666667,
360,6,0,240,0,1305,1825,241,3,0,34,0,0,0,5,6,5,600,0.4016666666666667,0.1916932907348243,0.4,0.5830670926517572,0.4169329073482428,448.79764,26.6482474,39.4380272,
360,6,0,240,0,1320,1650,263,2,0,32,0,0,0,8,6,6,600,0.4383333333333334,0.202020202,0.4,0.5555555555555556,0.4444444444444444,448.51611,24.31272799626168,38.80496287272727,42.56483032478633
360,6,0,240,0,1320,1650,263,2.5,0,16,0,0,0,8,6,6,600,0.4383333333333334,0.202020202,0.4,0.5555555555555556,0.4444444444444444,448.51611,27.7686459,40.10069024444444,
360,6,0,240,0,1335,1725,264,3,0,36,0,0,0,8,6,5,600,0.44,0.196078431,0.4,0.5637254901960784,0.4362745098039216,448.71333,31.97298874576271,47.05810037062147,
360,6,0,240,0,1335,1725,264,3,0,36,0,0,0,8,6,6,600,0.44,0.196078431,0.4,0.5637254901960784,0.4362745098039216,448.71333,28.9924658,44.2643592,
360,6,0,240,0,1350,1700,258,4,0,17,0,0,0,6,6,6,600,0.43,0.1967213114754098,0.4,0.5573770491803278,0.4426229508196721,448.71905,23.786922,36.70310573333333,
360,6,0,240,0,1350,1700,270,2,0,17,0,0,0,6,6.5,6,600,0.45,0.1967213114754098,0.4,0.5573770491803278,0.4426229508196721,448.71905,34.1635358,50.00999253333333,
360,6,0,240,0,1350,1700,270,2.5,0,17,0,0,0,5,6,6,600,0.45,0.1967213114754098,0.4,0.5573770491803278,0.4426229508196721,448.71905,29.117151372071287,43.071860367863245,31.8537912
360,6,0,240,0,1350,1700,270,2.5,0,17,0,0,0,6,6,6,600,0.45,0.1967213114754098,0.4,0.5573770491803278,0.4426229508196721,448.71905,26.032527873613002,40.841798772562356,
